Repository: mary-foxen/graphite-modeling

# graphite-modeling

Impact of surface properties on effective thermal conductivity of coated graphite

File: data/LQG_putty/graphite-putty samples/Thermal Diffusivity/1.csv
##Thermal_diffusivity

##General_information
#Database,set1.mdb
#Instrument,#LFA_467
#Identity,graphite putty set 1
#Date,2022-12-07
#Material,1 - D
#Ref_temperature /�C,20.0
#Ref_density /(g/cm^3),1.000
#Sample,1
#Type,#Single_layer
#Sample position,D
#Spotsize,2.8
#Filter,0
#Thickness_RT/mm,2.9800
#Diameter/mm,9.800
#Sensor,InSb (HT)
#Operator,MJA
#Remark_mment,---
#Cp_table,Cp_const
#Expansion_table,dL_const
#CalcCode,Standard + p.c./l/0-0-0
#MFC_Purge2_Gas,ARGON
#MFC_Protective_Gas,ARGON
,

##Results
#Shot_number,#Temperature/C,#Model,#Diffusivity/(mm^2/s),#Uncertainty/%,#Laser_voltage/V,#Pulse_width/ms,#Half_time,#T_Infin,#Ampl_gain,#Pulse_integr
1,25.0,Standard + p.c.(l),117.761,1.3,250.0,0.60,10.2,1.084,50865869.1,2.088
2,25.0,Standard + p.c.(l),116.754,1.2,250.0,0.60,10.2,1.077,50865869.1,2.042
3,25.0,Standard + p.c.(l),117.644,1.3,250.0,0.60,10.2,1.071,50865869.1,1.931
#Mean,25.0,,117.386,,,,,,,
#Std_Dev,0.0,,0.551,,,,,,,
4,40.0,Standard + p.c.(l),111.575,1.2,250.0,0.60,10.6,1.486,50865869.1,1.91
5,40.0,Standard + p.c.(l),111.152,1.2,250.0,0.60,10.8,1.52,50865869.1,2.097
6,40.0,Standard + p.c.(l),111.940,1.2,250.0,0.60,10.5,1.505,50865869.1,1.918
#Mean,40.0,,111.556,,,,,,,
#Std_Dev,0.0,,0.394,,,,,,,
7,60.0,Standard + p.c.(l),103.407,1.2,250.0,0.60,11.5,2.192,50865869.1,1.955
8,60.0,Standard + p.c.(l),103.970,0.9,250.0,0.60,11.5,2.176,50865869.1,1.915
9,60.0,Standard + p.c.(l),104.030,1.1,250.0,0.60,11.4,2.243,50865869.1,2.096
#Mean,60.0,,103.802,,,,,,,
#Std_Dev,0.0,,0.344,,,,,,,
10,80.0,Standard + p.c.(l),96.063,1.0,250.0,0.60,12.4,3.149,50865869.1,1.9
11,80.0,Standard + p.c.(l),95.177,1.2,250.0,0.60,12.5,3.118,50865869.1,1.937
12,80.0,Standard + p.c.(l),95.562,1.1,250.0,0.60,12.5,3.171,50865869.1,1.905
#Mean,80.0,,95.601,,,,,,,
#Std_Dev,0.0,,0.444,,,,,,,
13,100.0,Standard + p.c.(l),89.400,1.1,250.0,0.60,13.3,4.203,50865869.1,1.96
14,100.0,Standard + p.c.(l),89.239,1.1,250.0,0.60,13.3,4.429,50865869.1,2.083
15,100.0,Standard + p.c.(l),89.164,1.2,250.0,0.60,13.2,4.255,50865869.1,1.947
#Mean,100.0,,89.268,,,,,,,
#Std_Dev,0.0,,0.121,,,,,,,
16,120.0,Standard + p.c.(l),83.597,1.1,250.0,0.60,14.2,5.735,50865869.1,2.058
17,120.0,Standard + p.c.(l),83.512,1.2,250.0,0.60,14.2,5.649,50865869.1,1.952
18,120.0,Standard + p.c.(l),83.715,1.1,250.0,0.60,14.2,5.796,50865869.1,2.123
#Mean,120.0,,83.608,,,,,,,
#Std_Dev,0.0,,0.102,,,,,,,
19,140.0,Standard + p.c.(l),78.561,1.1,250.0,0.60,15.2,7.442,50865869.1,2.092
20,140.0,Standard + p.c.(l),78.266,0.9,250.0,0.60,15.2,6.011,41741694.3,1.928
21,140.0,Standard + p.c.(l),78.556,0.8,250.0,0.60,15.2,6.069,41741694.3,2.07
#Mean,140.0,,78.461,,,,,,,
#Std_Dev,0.0,,0.169,,,,,,,
22,160.0,Standard + p.c.(l),73.706,1.1,250.0,0.60,16.2,7.727,41741694.3,2.109
23,160.0,Standard + p.c.(l),73.569,1.1,250.0,0.60,16.3,5.977,32874096.7,1.938
24,160.0,Standard + p.c.(l),73.606,1.1,250.0,0.60,16.3,5.908,32874096.7,1.959
#Mean,160.0,,73.627,,,,,,,
#Std_Dev,0.0,,0.071,,,,,,,
25,180.0,Standard + p.c.(l),69.916,0.9,250.0,0.60,17.1,7.39,32874096.7,1.918
26,180.0,Standard + p.c.(l),69.788,1.1,250.0,0.60,17.1,6.143,27062753.9,2.055
27,180.0,Standard + p.c.(l),69.775,1.0,250.0,0.60,17.1,6.078,27062753.9,1.925
#Mean,180.0,,69.826,,,,,,,
#Std_Dev,0.0,,0.078,,,,,,,
28,200.0,Standard + p.c.(l),65.860,1.1,250.0,0.60,18.1,7.219,27062753.9,1.939
29,200.0,Standard + p.c.(l),66.109,0.8,250.0,0.60,18.1,6.225,22873801.3,2.046
30,200.0,Standard + p.c.(l),66.057,0.8,250.0,0.60,18.1,6.118,22873801.3,1.936
#Mean,200.0,,66.009,,,,,,,
#Std_Dev,0.0,,0.131,,,,,,,
31,220.0,Standard + p.c.(l),62.738,1.0,250.0,0.60,19.1,7.389,22873801.3,2.086
32,220.0,Standard + p.c.(l),62.486,1.0,250.0,0.60,19.1,5.89,18793579.1,1.935
33,220.0,Standard + p.c.(l),62.600,1.0,250.0,0.60,19.1,6.185,18793579.1,2.062
#Mean,220.0,,62.608,,,,,,,
#Std_Dev,0.0,,0.126,,,,,,,
34,240.0,Standard + p.c.(l),59.361,1.0,250.0,0.60,20.2,6.947,18793579.1,1.948
35,240.0,Standard + p.c.(l),59.527,1.0,250.0,0.60,20.1,7.194,18793579.1,2.077
36,240.0,Standard + p.c.(l),59.570,0.9,250.0,0.60,20.1,6.053,15996250.0,1.947
#Mean,240.0,,59.486,,,,,,,
#Std_Dev,0.0,,0.110,,,,,,,
37,260.0,Standard + p.c.(l),56.690,1.0,250.0,0.60,21.1,6.848,15996250.0,1.939
38,260.0,Standard + p.c.(l),56.866,1.0,250.0,0.60,21.0,7.107,15996250.0,2.092
39,260.0,Standard + p.c.(l),56.775,1.0,250.0,0.60,21.0,5.902,13837237.5,1.97
#Mean,260.0,,56.777,,,,,,,
#Std_Dev,0.0,,0.088,,,,,,,
40,280.0,Standard + p.c.(l),54.272,0.9,250.0,0.60,22.0,6.889,13837237.5,1.92
41,280.0,Standard + p.c.(l),54.182,1.0,250.0,0.60,22.0,6.958,13837237.5,1.919
42,280.0,Standard + p.c.(l),54.098,0.8,250.0,0.60,22.0,6.989,13837237.5,1.922
#Mean,280.0,,54.184,,,,,,,
#Std_Dev,0.0,,0.087,,,,,,,
43,300.0,Standard + p.c.(l),51.954,0.9,250.0,0.60,22.9,7.77,13837237.5,1.92
44,300.0,Standard + p.c.(l),52.105,1.3,250.0,0.60,22.9,6.302,10892063.0,2.114
45,300.0,Standard + p.c.(l),51.938,0.9,250.0,0.60,22.9,6.095,10892063.0,1.918
#Mean,300.0,,51.999,,,,,,,
#Std_Dev,0.0,,0.093,,,,,,,
46,320.0,Standard + p.c.(l),49.816,1.0,250.0,0.60,23.9,6.868,10892063.0,1.914
47,320.0,Standard + p.c.(l),49.880,1.0,250.0,0.60,23.9,6.898,10892063.0,1.926
48,320.0,Standard + p.c.(l),49.948,0.8,250.0,0.60,23.9,6.829,10892063.0,1.906
#Mean,320.0,,49.881,,,,,,,
#Std_Dev,0.0,,0.066,,,,,,,
49,340.0,Standard + p.c.(l),48.156,0.9,250.0,0.60,24.8,7.675,10892063.0,2.086
50,340.0,Standard + p.c.(l),48.045,0.9,250.0,0.60,24.8,6.046,8624317.0,1.95
51,340.0,Standard + p.c.(l),48.077,0.9,250.0,0.60,24.8,6.008,8624317.0,1.937
#Mean,340.0,,48.093,,,,,,,
#Std_Dev,0.0,,0.057,,,,,,,
52,360.0,Standard + p.c.(l),46.309,0.9,250.0,0.60,25.8,6.699,8624317.0,1.959
53,360.0,Standard + p.c.(l),46.385,0.9,250.0,0.60,25.7,6.727,8624317.0,1.92
54,360.0,Standard + p.c.(l),46.305,0.9,250.0,0.60,25.7,6.612,8624317.0,1.94
#Mean,360.0,,46.333,,,,,,,
#Std_Dev,0.0,,0.045,,,,,,,
55,380.0,Standard + p.c.(l),44.762,0.8,250.0,0.60,26.7,7.324,8624317.0,1.913
56,380.0,Standard + p.c.(l),44.879,0.9,250.0,0.60,26.6,6.305,7209224.9,1.934
57,380.0,Standard + p.c.(l),44.788,0.9,250.0,0.60,26.7,6.24,7209224.9,1.935
#Mean,380.0,,44.810,,,,,,,
#Std_Dev,0.0,,0.061,,,,,,,
58,400.0,Standard + p.c.(l),43.308,0.9,250.0,0.60,27.6,6.867,7209224.9,2.121
59,400.0,Standard + p.c.(l),43.094,0.9,250.0,0.60,27.8,6.703,7209224.9,1.954
60,400.0,Standard + p.c.(l),43.107,0.9,250.0,0.60,27.7,6.741,7209224.9,1.933
#Mean,400.0,,43.170,,,,,,,
#Std_Dev,0.0,,0.120,,,,,,,
61,420.0,Standard + p.c.(l),42.145,0.8,250.0,0.60,28.5,7.34,7209224.9,1.916
62,420.0,Standard + p.c.(l),42.016,0.9,250.0,0.60,28.5,6.236,6057751.5,1.924
63,420.0,Standard + p.c.(l),42.057,1.0,250.0,0.60,28.5,6.268,6057751.5,1.908
#Mean,420.0,,42.073,,,,,,,
#Std_Dev,0.0,,0.066,,,,,,,
64,440.0,Standard + p.c.(l),40.590,0.8,250.0,0.60,29.5,6.632,6057751.5,1.911
65,440.0,Standard + p.c.(l),40.704,0.7,250.0,0.60,29.4,6.672,6057751.5,1.947
66,440.0,Standard + p.c.(l),40.754,0.8,250.0,0.60,29.4,6.873,6057751.5,1.91
#Mean,440.0,,40.682,,,,,,,
#Std_Dev,0.0,,0.084,,,,,,,
67,460.0,Standard + p.c.(l),39.454,0.9,250.0,0.60,30.5,7.195,6057751.5,1.952
68,460.0,Standard + p.c.(l),39.514,0.7,250.0,0.60,30.3,6.178,5132348.6,1.924
69,460.0,Standard + p.c.(l),39.549,0.9,250.0,0.60,30.4,6.028,5132348.6,1.92
#Mean,460.0,,39.506,,,,,,,
#Std_Dev,0.0,,0.048,,,,,,,
70,480.0,Standard + p.c.(l),38.473,0.8,250.0,0.60,31.2,6.581,5132348.6,1.909
71,480.0,Standard + p.c.(l),38.341,0.8,250.0,0.60,31.3,6.482,5132348.6,1.922
72,480.0,Standard + p.c.(l),38.381,0.8,250.0,0.60,31.3,6.539,5132348.6,1.935
#Mean,480.0,,38.399,,,,,,,
#Std_Dev,0.0,,0.068,,,,,,,
73,500.0,Standard + p.c.(l),37.602,0.8,250.0,0.60,32.1,7.07,5086586.9,2.121
74,500.0,Standard + p.c.(l),37.269,0.9,250.0,0.60,32.2,6.101,4393825.7,1.924
75,500.0,Standard + p.c.(l),37.427,0.8,250.0,0.60,32.2,6.146,4393825.7,2.052
#Mean,500.0,,37.433,,,,,,,
#Std_Dev,0.0,,0.167,,,,,,,
76,520.0,Standard + p.c.(l),36.292,0.8,250.0,0.60,33.1,6.389,4393825.7,1.935
77,520.0,Standard + p.c.(l),36.350,0.8,250.0,0.60,33.1,6.481,4393825.7,1.911
78,520.0,Standard + p.c.(l),36.303,0.8,250.0,0.60,33.2,6.466,4393825.7,1.906
#Mean,520.0,,36.315,,,,,,,
#Std_Dev,0.0,,0.031,,,,,,,
79,540.0,Standard + p.c.(l),35.533,0.8,250.0,0.60,33.9,6.833,4393825.7,1.905
80,540.0,Standard + p.c.(l),35.654,0.7,250.0,0.60,33.7,6.995,4393825.7,2.115
81,540.0,Standard + p.c.(l),35.587,0.8,250.0,0.60,33.8,6.852,4393825.7,1.919
#Mean,540.0,,35.591,,,,,,,
#Std_Dev,0.0,,0.060,,,,,,,
82,560.0,Standard + p.c.(l),34.744,0.7,250.0,0.60,34.9,7.315,4393825.7,1.912
83,560.0,Standard + p.c.(l),34.850,0.8,250.0,0.60,34.6,6.147,3683541.5,2.107
84,560.0,Standard + p.c.(l),34.856,0.7,250.0,0.60,34.7,6.115,3683541.5,2.082
#Mean,560.0,,34.817,,,,,,,
#Std_Dev,0.0,,0.063,,,,,,,
85,580.0,Standard + p.c.(l),33.924,0.7,250.0,0.60,35.6,6.392,3683541.5,1.928
86,580.0,Standard + p.c.(l),34.043,0.7,250.0,0.60,35.5,6.463,3683541.5,2.105
87,580.0,Standard + p.c.(l),33.989,0.8,250.0,0.60,35.7,6.551,3683541.5,2.085
#Mean,580.0,,33.985,,,,,,,
#Std_Dev,0.0,,0.060,,,,,,,
88,600.0,Standard + p.c.(l),33.284,0.6,250.0,0.60,36.3,6.616,3683541.5,1.963
89,600.0,Standard + p.c.(l),33.288,0.8,250.0,0.60,36.3,6.671,3683541.5,1.902
90,600.0,Standard + p.c.(l),33.304,0.6,250.0,0.60,36.2,6.863,3683541.5,2.057
#Mean,600.0,,33.292,,,,,,,
#Std_Dev,0.0,,0.011,,,,,,,
91,620.0,Standard + p.c.(l),32.465,0.7,250.0,0.60,37.3,7.082,3683541.5,1.9
92,620.0,Standard + p.c.(l),32.504,0.7,250.0,0.60,37.2,6.156,3191897.0,1.923
93,620.0,Standard + p.c.(l),32.511,0.7,250.0,0.60,37.2,6.132,3191897.0,1.91
#Mean,620.0,,32.493,,,,,,,
#Std_Dev,0.0,,0.025,,,,,,,
94,640.0,Standard + p.c.(l),31.895,0.7,250.0,0.60,38.0,6.442,3191897.0,2.082
95,640.0,Standard + p.c.(l),31.907,0.7,250.0,0.60,37.9,6.464,3191897.0,1.913
96,640.0,Standard + p.c.(l),31.928,0.7,250.0,0.60,37.9,6.485,3191897.0,1.925
#Mean,640.0,,31.910,,,,,,,
#Std_Dev,0.0,,0.017,,,,,,,
97,660.0,Standard + p.c.(l),31.096,0.5,250.0,0.60,38.9,6.649,3191897.0,1.907
98,660.0,Standard + p.c.(l),31.285,0.7,250.0,0.60,38.8,6.595,3191897.0,1.927
99,660.0,Standard + p.c.(l),31.288,0.7,250.0,0.60,38.8,6.615,3191897.0,1.933
#Mean,660.0,,31.223,,,,,,,
#Std_Dev,0.0,,0.110,,,,,,,
100,680.0,Standard + p.c.(l),30.609,0.5,250.0,0.60,39.7,6.949,3191897.0,1.913
101,680.0,Standard + p.c.(l),30.647,0.7,250.0,0.60,39.7,6.979,3191897.0,1.908
102,680.0,Standard + p.c.(l),30.696,0.7,250.0,0.60,39.5,7.034,3191897.0,1.893
#Mean,680.0,,30.651,,,,,,,
#Std_Dev,0.0,,0.043,,,,,,,
103,700.0,Standard + p.c.(l),29.954,0.6,250.0,0.60,40.5,6.185,2764787.8,1.905
104,700.0,Standard + p.c.(l),30.056,0.9,250.0,0.60,40.4,6.294,2764787.8,1.939
105,700.0,Standard + p.c.(l),30.048,0.7,250.0,0.60,40.4,6.3,2764787.8,1.92
#Mean,700.0,,30.020,,,,,,,
#Std_Dev,0.0,,0.057,,,,,,,
106,720.0,Standard + p.c.(l),29.620,0.7,250.0,0.60,41.0,6.577,2764787.8,2.114
107,720.0,Standard + p.c.(l),29.561,0.7,250.0,0.60,41.0,6.571,2764787.8,1.91
108,720.0,Standard + p.c.(l),29.544,0.7,250.0,0.60,41.1,6.639,2764787.8,1.929
#Mean,720.0,,29.575,,,,,,,
#Std_Dev,0.0,,0.040,,,,,,,
109,740.0,Standard + p.c.(l),29.015,0.5,250.0,0.60,41.7,6.802,2764787.8,1.919
110,740.0,Standard + p.c.(l),29.071,0.7,250.0,0.60,41.6,6.826,2764787.8,1.925
111,740.0,Standard + p.c.(l),29.034,0.7,250.0,0.60,41.8,6.672,2764787.8,1.923
#Mean,740.0,,29.040,,,,,,,
#Std_Dev,0.0,,0.028,,,,,,,
112,760.0,Standard + p.c.(l),28.705,0.6,250.0,0.60,42.3,6.997,2764787.8,2.058
113,760.0,Standard + p.c.(l),28.732,0.7,250.0,0.60,42.3,7.108,2764787.8,2.114
114,760.0,Standard + p.c.(l),28.700,0.7,250.0,0.60,42.3,6.028,2368343.0,1.919
#Mean,760.0,,28.712,,,,,,,
#Std_Dev,0.0,,0.017,,,,,,,
115,780.0,Standard + p.c.(l),28.170,0.6,250.0,0.60,43.0,6.245,2368343.0,2.113
116,780.0,Standard + p.c.(l),28.224,0.6,250.0,0.60,43.1,6.254,2368343.0,1.919
117,780.0,Standard + p.c.(l),28.066,0.7,250.0,0.60,43.6,6.166,2368343.0,1.941
#Mean,780.0,,28.153,,,,,,,
#Std_Dev,0.0,,0.081,,,,,,,
118,800.0,Standard + p.c.(l),27.642,0.7,250.0,0.60,44.0,6.414,2368343.0,1.921
119,800.0,Standard + p.c.(l),27.696,0.7,250.0,0.60,44.0,6.295,2368343.0,1.945
120,800.0,Standard + p.c.(l),27.878,0.7,250.0,0.60,43.6,6.377,2368343.0,1.959
#Mean,800.0,,27.739,,,,,,,
#Std_Dev,0.0,,0.124,,,,,,,
121,820.0,Standard + p.c.(l),27.372,0.6,250.0,0.60,44.5,6.561,2368343.0,1.934
122,820.0,Standard + p.c.(l),27.462,0.6,250.0,0.60,44.4,6.724,2368343.0,1.926
123,820.0,Standard + p.c.(l),27.472,0.7,250.0,0.60,44.3,6.633,2368343.0,1.939
#Mean,820.0,,27.435,,,,,,,
#Std_Dev,0.0,,0.055,,,,,,,
124,840.0,Standard + p.c.(l),26.857,0.6,250.0,0.60,45.2,6.788,2368343.0,2.122
125,840.0,Standard + p.c.(l),26.929,0.6,250.0,0.60,45.2,6.9,2368343.0,2.112
126,840.0,Standard + p.c.(l),26.874,0.7,250.0,0.60,45.3,6.75,2368343.0,1.925
#Mean,840.0,,26.887,,,,,,,
#Std_Dev,0.0,,0.038,,,,,,,
127,860.0,Standard + p.c.(l),26.485,0.6,250.0,0.60,45.9,6.92,2368343.0,2.155
128,860.0,Standard + p.c.(l),26.542,0.6,250.0,0.60,45.7,7.094,2368343.0,1.911
129,860.0,Standard + p.c.(l),26.418,0.6,250.0,0.60,46.0,6.051,2052939.5,2.103
#Mean,860.0,,26.482,,,,,,,
#Std_Dev,0.0,,0.062,,,,,,,
130,880.0,Standard + p.c.(l),26.046,0.6,250.0,0.60,46.7,6.24,2052939.5,2.086
131,880.0,Standard + p.c.(l),26.130,0.7,250.0,0.60,46.7,6.217,2052939.5,2.087
132,880.0,Standard + p.c.(l),26.177,0.6,250.0,0.60,46.7,6.287,2052939.5,2.084
#Mean,880.0,,26.118,,,,,,,
#Std_Dev,0.0,,0.066,,,,,,,
133,900.0,Standard + p.c.(l),25.665,0.6,250.0,0.60,47.5,6.297,2052939.5,2.117
134,900.0,Standard + p.c.(l),25.745,0.6,250.0,0.60,47.4,6.306,2052939.5,2.128
135,900.0,Standard + p.c.(l),25.843,0.6,250.0,0.60,46.8,6.332,2052939.5,2.128
#Mean,900.0,,25.751,,,,,,,
#Std_Dev,0.0,,0.089,,,,,,,
136,920.0,Standard + p.c.(l),25.308,0.6,250.0,0.60,47.8,6.489,2052939.5,1.923
137,920.0,Standard + p.c.(l),25.392,0.7,250.0,0.60,48.0,6.589,2052939.5,2.091
138,920.0,Standard + p.c.(l),25.473,0.6,250.0,0.60,47.6,6.513,2052939.5,1.927
#Mean,920.0,,25.391,,,,,,,
#Std_Dev,0.0,,0.082,,,,,,,
139,940.0,Standard + p.c.(l),24.737,0.6,250.0,0.60,49.1,6.629,2052939.5,2.081
140,940.0,Standard + p.c.(l),24.811,0.7,250.0,0.60,49.6,6.684,2052939.5,1.929
141,940.0,Standard + p.c.(l),24.951,0.7,250.0,0.60,49.0,6.717,2052939.5,2.12
#Mean,940.0,,24.833,,,,,,,
#Std_Dev,0.0,,0.109,,,,,,,
142,960.0,Standard + p.c.(l),24.548,0.6,250.0,0.60,49.3,3.115,1034526.9,1.891
143,960.0,Standard + p.c.(l),24.628,0.7,250.0,0.60,49.4,1.436,513234.9,1.921
144,960.0,Standard + p.c.(l),24.553,1.0,250.0,0.60,48.9,0.1856,125160.2,2.094
#Mean,960.0,,24.576,,,,,,,
#Std_Dev,0.0,,0.045,,,,,,,
145,980.0,Standard + p.c.(l),24.087,0.6,250.0,0.60,50.2,1.716,500640.6,1.943
146,980.0,Standard + p.c.(l),24.305,0.6,250.0,0.60,50.1,6.255,1807312.6,1.928
147,980.0,Standard + p.c.(l),24.524,0.6,250.0,0.60,49.3,6.196,1807312.6,1.96
#Mean,980.0,,24.305,,,,,,,
#Std_Dev,0.0,,0.219,,,,,,,
148,1000.0,Standard + p.c.(l),23.837,0.6,250.0,0.60,50.8,6.319,1807312.6,1.915
149,1000.0,Standard + p.c.(l),24.113,0.6,250.0,0.60,50.3,6.417,1807312.6,1.921
150,1000.0,Standard + p.c.(l),24.215,0.6,250.0,0.60,50.1,6.426,1807312.6,1.908
#Mean,1000.0,,24.055,,,,,,,
#Std_Dev,0.0,,0.196,,,,,,,
151,1020.0,Standard + p.c.(l),23.665,0.6,250.0,0.60,50.8,6.484,1807312.6,1.905
152,1020.0,Standard + p.c.(l),23.756,0.6,250.0,0.60,50.5,6.478,1807312.6,1.951
153,1020.0,Standard + p.c.(l),23.893,0.6,250.0,0.60,50.8,6.591,1807312.6,1.92
#Mean,1020.0,,23.771,,,,,,,
#Std_Dev,0.0,,0.115,,,,,,,
154,1040.0,Standard + p.c.(l),23.476,0.6,250.0,0.60,51.5,6.636,1807312.6,1.918
155,1040.0,Standard + p.c.(l),23.567,0.6,250.0,0.60,51.6,6.636,1807312.6,1.937
156,1040.0,Standard + p.c.(l),23.619,0.6,250.0,0.60,51.3,6.711,1807312.6,1.916
#Mean,1040.0,,23.554,,,,,,,
#Std_Dev,0.0,,0.073,,,,,,,
157,1060.0,Standard + p.c.(l),22.920,0.5,250.0,0.60,52.2,6.68,1807312.6,2.116
158,1060.0,Standard + p.c.(l),23.237,0.6,250.0,0.60,52.3,6.743,1807312.6,1.906
159,1060.0,Standard + p.c.(l),23.318,0.6,250.0,0.60,51.9,6.675,1807312.6,2.115
#Mean,1060.0,,23.158,,,,,,,
#Std_Dev,0.0,,0.210,,,,,,,
160,1080.0,Standard + p.c.(l),22.596,0.5,250.0,0.60,52.9,6.707,1807312.6,2.101
161,1080.0,Standard + p.c.(l),22.796,0.6,250.0,0.60,52.7,6.886,1807312.6,1.917
162,1080.0,Standard + p.c.(l),22.848,0.6,250.0,0.60,52.9,6.758,1807312.6,2.122
#Mean,1080.0,,22.747,,,,,,,
#Std_Dev,0.0,,0.133,,,,,,,
163,1100.0,Standard + p.c.(l),22.531,0.6,250.0,0.60,53.3,6.85,1807312.6,1.921
164,1100.0,Standard + p.c.(l),22.577,0.6,250.0,0.60,53.2,6.875,1807312.6,2.133
165,1100.0,Standard + p.c.(l),22.795,0.6,250.0,0.60,53.2,7.02,1807312.6,1.917
#Mean,1100.0,,22.634,,,,,,,
#Std_Dev,0.0,,0.141,,,,,,,
166,1120.0,Standard + p.c.(l),22.315,0.6,250.0,0.60,54.1,6.958,1807312.6,2.068
167,1120.0,Standard + p.c.(l),22.305,0.6,250.0,0.60,53.8,7.049,1807312.6,2.135
168,1120.0,Standard + p.c.(l),22.338,0.6,250.0,0.60,53.9,7.033,1807312.6,1.895
#Mean,1120.0,,22.319,,,,,,,
#Std_Dev,0.0,,0.017,,,,,,,
169,1140.0,Standard + p.c.(l),21.957,0.6,250.0,0.60,54.7,7.341,1807312.6,1.921
170,1140.0,Standard + p.c.(l),21.879,0.6,250.0,0.60,54.6,5.985,1533211.9,2.127
171,1140.0,Standard + p.c.(l),21.766,0.6,250.0,0.60,54.9,6.112,1533211.9,1.894
#Mean,1140.0,,21.867,,,,,,,
#Std_Dev,0.0,,0.096,,,,,,,
172,1160.0,Standard + p.c.(l),21.295,0.6,250.0,0.60,56.0,6.334,1533211.9,1.909
173,1160.0,Standard + p.c.(l),21.595,0.6,250.0,0.60,55.3,6.437,1533211.9,1.926
174,1160.0,Standard + p.c.(l),21.533,0.6,250.0,0.60,55.5,6.306,1533211.9,1.908
#Mean,1160.0,,21.475,,,,,,,
#Std_Dev,0.0,,0.158,,,,,,,
175,1180.0,Standard + p.c.(l),21.268,0.6,250.0,0.60,56.1,6.325,1533211.9,2.104
176,1180.0,Standard + p.c.(l),21.492,0.6,250.0,0.60,55.6,6.367,1533211.9,1.939
177,1180.0,Standard + p.c.(l),21.510,0.6,250.0,0.60,55.5,6.471,1533211.9,1.915
#Mean,1180.0,,21.423,,,,,,,
#Std_Dev,0.0,,0.135,,,,,,,

File: data/LQG_putty/graphite-putty samples/Thermal Diffusivity/2.csv
##Thermal_diffusivity

##General_information
#Database,set1.mdb
#Instrument,#LFA_467
#Identity,graphite putty set 1
#Date,2022-12-07
#Material,2 - B
#Ref_temperature /�C,20.0
#Ref_density /(g/cm^3),1.000
#Sample,2
#Type,#Single_layer
#Sample position,B
#Spotsize,2.8
#Filter,0
#Thickness_RT/mm,2.9000
#Diameter/mm,9.800
#Sensor,InSb (HT)
#Operator,MJA
#Remark_mment,---
#Cp_table,Cp_const
#Expansion_table,dL_const
#CalcCode,Standard + p.c./l/0-0-0
#MFC_Purge2_Gas,ARGON
#MFC_Protective_Gas,ARGON
,

##Results
#Shot_number,#Temperature/C,#Model,#Diffusivity/(mm^2/s),#Uncertainty/%,#Laser_voltage/V,#Pulse_width/ms,#Half_time,#T_Infin,#Ampl_gain,#Pulse_integr
1,25.0,Standard + p.c.(l),4.202,0.4,250.0,0.60,266.9,1.008,50865869.1,2.081
2,25.0,Standard + p.c.(l),4.171,0.4,250.0,0.60,265.9,1.037,50865869.1,2.088
3,25.0,Standard + p.c.(l),4.182,0.4,250.0,0.60,268.0,0.9885,50865869.1,1.906
#Mean,25.0,,4.185,,,,,,,
#Std_Dev,0.0,,0.016,,,,,,,
4,40.0,Standard + p.c.(l),4.045,0.3,250.0,0.60,276.1,1.427,50865869.1,2.073
5,40.0,Standard + p.c.(l),4.057,0.3,250.0,0.60,273.6,1.426,50865869.1,2.06
6,40.0,Standard + p.c.(l),4.068,0.3,250.0,0.60,276.2,1.389,50865869.1,1.943
#Mean,40.0,,4.056,,,,,,,
#Std_Dev,0.0,,0.011,,,,,,,
7,60.0,Standard + p.c.(l),3.912,0.3,250.0,0.60,285.3,2.052,50865869.1,1.921
8,60.0,Standard + p.c.(l),3.911,0.3,250.0,0.60,287.1,2.037,50865869.1,1.918
9,60.0,Standard + p.c.(l),3.920,0.3,250.0,0.60,285.2,2.112,50865869.1,2.037
#Mean,60.0,,3.914,,,,,,,
#Std_Dev,0.0,,0.005,,,,,,,
10,80.0,Standard + p.c.(l),3.737,0.2,250.0,0.60,299.0,2.922,50865869.1,1.93
11,80.0,Standard + p.c.(l),3.733,0.3,250.0,0.60,298.1,2.909,50865869.1,1.929
12,80.0,Standard + p.c.(l),3.739,0.3,250.0,0.60,297.5,2.928,50865869.1,1.881
#Mean,80.0,,3.736,,,,,,,
#Std_Dev,0.0,,0.003,,,,,,,
13,100.0,Standard + p.c.(l),3.579,0.2,250.0,0.60,308.9,3.952,50865869.1,1.935
14,100.0,Standard + p.c.(l),3.580,0.2,250.0,0.60,310.1,3.949,50865869.1,1.934
15,100.0,Standard + p.c.(l),3.581,0.2,250.0,0.60,310.7,4.07,50865869.1,2.048
#Mean,100.0,,3.580,,,,,,,
#Std_Dev,0.0,,0.001,,,,,,,
16,120.0,Standard + p.c.(l),3.445,0.2,250.0,0.60,322.7,5.259,50865869.1,1.921
17,120.0,Standard + p.c.(l),3.456,0.2,250.0,0.60,321.0,5.28,50865869.1,2.049
18,120.0,Standard + p.c.(l),3.447,0.2,250.0,0.60,322.0,5.239,50865869.1,1.925
#Mean,120.0,,3.449,,,,,,,
#Std_Dev,0.0,,0.006,,,,,,,
19,140.0,Standard + p.c.(l),3.279,0.3,250.0,0.60,338.3,6.681,50865869.1,1.893
20,140.0,Standard + p.c.(l),3.277,0.3,250.0,0.60,338.0,6.685,50865869.1,1.932
21,140.0,Standard + p.c.(l),3.275,0.3,250.0,0.60,337.6,6.799,50865869.1,2.089
#Mean,140.0,,3.277,,,,,,,
#Std_Dev,0.0,,0.002,,,,,,,
22,160.0,Standard + p.c.(l),3.170,0.3,250.0,0.60,349.5,8.448,50865869.1,1.907
23,160.0,Standard + p.c.(l),3.171,0.3,250.0,0.60,349.2,6.556,39954250.5,1.945
24,160.0,Standard + p.c.(l),3.169,0.3,250.0,0.60,348.8,6.651,39954250.5,1.931
#Mean,160.0,,3.170,,,,,,,
#Std_Dev,0.0,,0.001,,,,,,,
25,180.0,Standard + p.c.(l),3.093,0.3,250.0,0.60,357.4,8.088,39954250.5,1.926
26,180.0,Standard + p.c.(l),3.099,0.3,250.0,0.60,356.9,6.827,32874096.7,1.9
27,180.0,Standard + p.c.(l),3.095,0.3,250.0,0.60,357.3,6.787,32874096.7,1.927
#Mean,180.0,,3.096,,,,,,,
#Std_Dev,0.0,,0.003,,,,,,,
28,200.0,Standard + p.c.(l),3.000,0.3,250.0,0.60,368.5,8.18,32874096.7,1.934
29,200.0,Standard + p.c.(l),3.000,0.2,250.0,0.60,367.7,6.836,26772539.1,2.064
30,200.0,Standard + p.c.(l),3.002,0.2,250.0,0.60,367.6,6.6,26772539.1,1.939
#Mean,200.0,,3.001,,,,,,,
#Std_Dev,0.0,,0.001,,,,,,,
31,220.0,Standard + p.c.(l),2.938,0.2,250.0,0.60,375.0,8.069,26772539.1,2.064
32,220.0,Standard + p.c.(l),2.935,0.2,250.0,0.60,375.9,6.703,22341870.1,2.068
33,220.0,Standard + p.c.(l),2.936,0.2,250.0,0.60,375.9,6.584,22341870.1,1.929
#Mean,220.0,,2.936,,,,,,,
#Std_Dev,0.0,,0.001,,,,,,,
34,240.0,Standard + p.c.(l),2.891,0.2,250.0,0.60,381.0,7.736,22341870.1,2.054
35,240.0,Standard + p.c.(l),2.883,0.2,250.0,0.60,381.4,6.492,19281704.1,1.95
36,240.0,Standard + p.c.(l),2.882,0.2,250.0,0.60,381.6,6.561,19281704.1,1.927
#Mean,240.0,,2.885,,,,,,,
#Std_Dev,0.0,,0.005,,,,,,,
37,260.0,Standard + p.c.(l),2.837,0.2,250.0,0.60,387.2,7.198,19281704.1,1.926
38,260.0,Standard + p.c.(l),2.837,0.2,250.0,0.60,387.0,7.127,19281704.1,1.952
39,260.0,Standard + p.c.(l),2.836,0.2,250.0,0.60,387.5,7.218,19281704.1,1.917
#Mean,260.0,,2.836,,,,,,,
#Std_Dev,0.0,,0.000,,,,,,,
40,280.0,Standard + p.c.(l),2.801,0.2,250.0,0.60,392.0,7.933,19281704.1,1.908
41,280.0,Standard + p.c.(l),2.801,0.2,250.0,0.60,392.1,6.69,16446827.4,1.902
42,280.0,Standard + p.c.(l),2.805,0.2,250.0,0.60,391.4,6.641,16446827.4,1.926
#Mean,280.0,,2.802,,,,,,,
#Std_Dev,0.0,,0.002,,,,,,,
43,300.0,Standard + p.c.(l),2.795,0.2,250.0,0.60,392.3,7.596,16446827.4,1.907
44,300.0,Standard + p.c.(l),2.794,0.2,250.0,0.60,392.0,7.598,16446827.4,1.912
45,300.0,Standard + p.c.(l),2.792,0.2,250.0,0.60,392.7,7.719,16446827.4,2.105
#Mean,300.0,,2.793,,,,,,,
#Std_Dev,0.0,,0.001,,,,,,,
46,320.0,Standard + p.c.(l),2.829,0.2,250.0,0.60,386.7,8.43,16446827.4,1.928
47,320.0,Standard + p.c.(l),2.842,0.2,250.0,0.60,385.9,7.019,13220041.5,2.067
48,320.0,Standard + p.c.(l),2.837,0.2,250.0,0.60,385.9,6.774,13220041.5,1.952
#Mean,320.0,,2.836,,,,,,,
#Std_Dev,0.0,,0.007,,,,,,,
49,340.0,Standard + p.c.(l),2.970,0.2,250.0,0.60,367.7,7.657,13220041.5,1.916
50,340.0,Standard + p.c.(l),2.973,0.2,250.0,0.60,368.4,7.559,13220041.5,1.949
51,340.0,Standard + p.c.(l),2.979,0.2,250.0,0.60,367.5,7.509,13220041.5,1.909
#Mean,340.0,,2.974,,,,,,,
#Std_Dev,0.0,,0.005,,,,,,,
52,360.0,Standard + p.c.(l),3.183,0.1,250.0,0.60,343.7,8.713,13220041.5,2.088
53,360.0,Standard + p.c.(l),3.183,0.1,250.0,0.60,343.7,6.594,10345268.6,1.922
54,360.0,Standard + p.c.(l),3.187,0.1,250.0,0.60,343.3,6.581,10345268.6,1.922
#Mean,360.0,,3.185,,,,,,,
#Std_Dev,0.0,,0.002,,,,,,,
55,380.0,Standard + p.c.(l),3.306,0.1,250.0,0.60,330.4,7.564,10345268.6,1.932
56,380.0,Standard + p.c.(l),3.307,0.1,250.0,0.60,330.5,7.664,10345268.6,1.908
57,380.0,Standard + p.c.(l),3.310,0.1,250.0,0.60,330.2,7.786,10345268.6,1.937
#Mean,380.0,,3.307,,,,,,,
#Std_Dev,0.0,,0.002,,,,,,,
58,400.0,Standard + p.c.(l),3.313,0.1,250.0,0.60,329.5,8.443,10345268.6,1.925
59,400.0,Standard + p.c.(l),3.312,0.1,250.0,0.60,329.6,6.857,8298900.8,1.948
60,400.0,Standard + p.c.(l),3.310,0.1,250.0,0.60,330.4,6.962,8298900.8,2.098
#Mean,400.0,,3.311,,,,,,,
#Std_Dev,0.0,,0.001,,,,,,,
61,420.0,Standard + p.c.(l),3.284,0.1,250.0,0.60,332.3,7.599,8298900.8,2.079
62,420.0,Standard + p.c.(l),3.278,0.1,250.0,0.60,333.7,7.443,8298900.8,1.949
63,420.0,Standard + p.c.(l),3.277,0.1,250.0,0.60,333.5,7.567,8298900.8,1.91
#Mean,420.0,,3.280,,,,,,,
#Std_Dev,0.0,,0.004,,,,,,,
64,440.0,Standard + p.c.(l),3.248,0.1,250.0,0.60,335.4,8.021,8298900.8,1.916
65,440.0,Standard + p.c.(l),3.249,0.1,250.0,0.60,336.7,6.905,7059815.1,1.91
66,440.0,Standard + p.c.(l),3.250,0.1,250.0,0.60,336.8,6.737,7059815.1,1.931
#Mean,440.0,,3.249,,,,,,,
#Std_Dev,0.0,,0.001,,,,,,,
67,460.0,Standard + p.c.(l),3.216,0.1,250.0,0.60,338.3,7.265,7059815.1,1.937
68,460.0,Standard + p.c.(l),3.224,0.1,250.0,0.60,338.1,7.493,7059815.1,2.069
69,460.0,Standard + p.c.(l),3.213,0.1,250.0,0.60,338.6,7.313,7059815.1,1.921
#Mean,460.0,,3.218,,,,,,,
#Std_Dev,0.0,,0.005,,,,,,,
70,480.0,Standard + p.c.(l),3.202,0.1,250.0,0.60,339.5,7.826,7059815.1,1.926
71,480.0,Standard + p.c.(l),3.203,0.2,250.0,0.60,339.7,7.633,7059815.1,1.96
72,480.0,Standard + p.c.(l),3.198,0.1,250.0,0.60,340.5,7.811,7059815.1,1.935
#Mean,480.0,,3.201,,,,,,,
#Std_Dev,0.0,,0.002,,,,,,,
73,500.0,Standard + p.c.(l),3.183,0.1,250.0,0.60,341.5,5.998,5086586.9,1.933
74,500.0,Standard + p.c.(l),3.174,0.1,250.0,0.60,342.3,6.146,5086586.9,2.116
75,500.0,Standard + p.c.(l),3.170,0.1,250.0,0.60,342.0,6.1,5086586.9,1.924
#Mean,500.0,,3.176,,,,,,,
#Std_Dev,0.0,,0.007,,,,,,,
76,520.0,Standard + p.c.(l),3.167,0.1,250.0,0.60,343.1,6.487,5086586.9,1.917
77,520.0,Standard + p.c.(l),3.165,0.1,250.0,0.60,343.4,6.561,5086586.9,2.116
78,520.0,Standard + p.c.(l),3.162,0.1,250.0,0.60,343.5,6.502,5086586.9,1.921
#Mean,520.0,,3.165,,,,,,,
#Std_Dev,0.0,,0.003,,,,,,,
79,540.0,Standard + p.c.(l),3.151,0.1,250.0,0.60,344.3,6.855,5086586.9,1.926
80,540.0,Standard + p.c.(l),3.149,0.1,250.0,0.60,344.9,6.831,5086586.9,1.951
81,540.0,Standard + p.c.(l),3.143,0.1,250.0,0.60,345.1,6.814,5086586.9,1.91
#Mean,540.0,,3.148,,,,,,,
#Std_Dev,0.0,,0.004,,,,,,,
82,560.0,Standard + p.c.(l),3.154,0.2,250.0,0.60,343.4,7.44,5086586.9,2.094
83,560.0,Standard + p.c.(l),3.127,0.1,250.0,0.60,346.4,7.393,5086586.9,1.915
84,560.0,Standard + p.c.(l),3.123,0.1,250.0,0.60,346.2,7.227,5086586.9,1.914
#Mean,560.0,,3.135,,,,,,,
#Std_Dev,0.0,,0.017,,,,,,,
85,580.0,Standard + p.c.(l),3.130,0.1,250.0,0.60,345.6,7.808,5086586.9,1.923
86,580.0,Standard + p.c.(l),3.131,0.1,250.0,0.60,345.9,7.75,5086586.9,1.915
87,580.0,Standard + p.c.(l),3.125,0.1,250.0,0.60,346.4,7.902,5086586.9,1.915
#Mean,580.0,,3.128,,,,,,,
#Std_Dev,0.0,,0.003,,,,,,,
88,600.0,Standard + p.c.(l),3.149,0.2,250.0,0.60,344.2,8.191,5086586.9,1.9
89,600.0,Standard + p.c.(l),3.140,0.1,250.0,0.60,344.5,6.931,4319981.0,1.938
90,600.0,Standard + p.c.(l),3.127,0.1,250.0,0.60,345.9,6.839,4319981.0,1.953
#Mean,600.0,,3.139,,,,,,,
#Std_Dev,0.0,,0.011,,,,,,,
91,620.0,Standard + p.c.(l),3.128,0.2,250.0,0.60,344.6,7.235,4319981.0,1.962
92,620.0,Standard + p.c.(l),3.128,0.1,250.0,0.60,345.6,7.161,4319981.0,1.937
93,620.0,Standard + p.c.(l),3.126,0.1,250.0,0.60,345.3,7.416,4319981.0,2.067
#Mean,620.0,,3.127,,,,,,,
#Std_Dev,0.0,,0.001,,,,,,,
94,640.0,Standard + p.c.(l),3.103,0.1,250.0,0.60,345.7,7.63,4319981.0,1.923
95,640.0,Standard + p.c.(l),3.131,0.1,250.0,0.60,343.8,7.729,4319981.0,1.93
96,640.0,Standard + p.c.(l),3.112,0.1,250.0,0.60,345.9,7.603,4319981.0,1.913
#Mean,640.0,,3.115,,,,,,,
#Std_Dev,0.0,,0.014,,,,,,,
97,660.0,Standard + p.c.(l),3.133,0.2,250.0,0.60,343.9,8.166,4319981.0,1.904
98,660.0,Standard + p.c.(l),3.132,0.1,250.0,0.60,343.2,6.993,3717569.6,1.915
99,660.0,Standard + p.c.(l),3.132,0.1,250.0,0.60,343.9,6.911,3717569.6,1.909
#Mean,660.0,,3.132,,,,,,,
#Std_Dev,0.0,,0.001,,,,,,,
100,680.0,Standard + p.c.(l),3.135,0.1,250.0,0.60,342.2,7.224,3717569.6,1.931
101,680.0,Standard + p.c.(l),3.145,0.1,250.0,0.60,342.1,7.319,3717569.6,2.086
102,680.0,Standard + p.c.(l),3.138,0.1,250.0,0.60,343.1,7.194,3717569.6,1.923
#Mean,680.0,,3.140,,,,,,,
#Std_Dev,0.0,,0.005,,,,,,,
103,700.0,Standard + p.c.(l),3.138,0.1,250.0,0.60,340.9,7.545,3717569.6,1.933
104,700.0,Standard + p.c.(l),3.152,0.1,250.0,0.60,341.9,7.309,3717569.6,1.936
105,700.0,Standard + p.c.(l),3.150,0.1,250.0,0.60,339.9,7.525,3717569.6,1.929
#Mean,700.0,,3.147,,,,,,,
#Std_Dev,0.0,,0.008,,,,,,,
106,720.0,Standard + p.c.(l),3.170,0.2,250.0,0.60,339.7,8.007,3717569.6,2.058
107,720.0,Standard + p.c.(l),3.171,0.1,250.0,0.60,338.9,7.827,3717569.6,1.918
108,720.0,Standard + p.c.(l),3.154,0.1,250.0,0.60,339.1,7.681,3717569.6,1.915
#Mean,720.0,,3.165,,,,,,,
#Std_Dev,0.0,,0.010,,,,,,,
109,740.0,Standard + p.c.(l),3.176,0.1,250.0,0.60,335.8,8.185,3717569.6,1.93
110,740.0,Standard + p.c.(l),3.189,0.1,250.0,0.60,335.7,8.115,3717569.6,1.908
111,740.0,Standard + p.c.(l),3.167,0.2,250.0,0.60,338.3,8.16,3717569.6,1.923
#Mean,740.0,,3.177,,,,,,,
#Std_Dev,0.0,,0.011,,,,,,,
112,760.0,Standard + p.c.(l),3.218,0.2,250.0,0.60,330.0,8.509,3717569.6,2.144
113,760.0,Standard + p.c.(l),3.209,0.2,250.0,0.60,332.4,7.251,3160372.1,1.923
114,760.0,Standard + p.c.(l),3.211,0.2,250.0,0.60,333.3,7.143,3160372.1,1.958
#Mean,760.0,,3.213,,,,,,,
#Std_Dev,0.0,,0.005,,,,,,,
115,780.0,Standard + p.c.(l),3.200,0.2,250.0,0.60,332.0,7.453,3160372.1,1.934
116,780.0,Standard + p.c.(l),3.206,0.1,250.0,0.60,333.2,7.331,3160372.1,1.944
117,780.0,Standard + p.c.(l),3.235,0.2,250.0,0.60,332.0,7.583,3160372.1,2.072
#Mean,780.0,,3.214,,,,,,,
#Std_Dev,0.0,,0.019,,,,,,,
118,800.0,Standard + p.c.(l),3.239,0.2,250.0,0.60,330.2,7.743,3160372.1,1.92
119,800.0,Standard + p.c.(l),3.223,0.1,250.0,0.60,328.6,7.474,3160372.1,1.939
120,800.0,Standard + p.c.(l),3.203,0.2,250.0,0.60,330.6,7.755,3160372.1,2.106
#Mean,800.0,,3.222,,,,,,,
#Std_Dev,0.0,,0.018,,,,,,,
121,820.0,Standard + p.c.(l),3.242,0.2,250.0,0.60,328.2,7.887,3160372.1,1.916
122,820.0,Standard + p.c.(l),3.229,0.1,250.0,0.60,328.8,7.772,3160372.1,1.937
123,820.0,Standard + p.c.(l),3.201,0.2,250.0,0.60,330.7,7.903,3160372.1,1.95
#Mean,820.0,,3.224,,,,,,,
#Std_Dev,0.0,,0.021,,,,,,,
124,840.0,Standard + p.c.(l),3.244,0.2,250.0,0.60,327.8,8.224,3160372.1,1.947
125,840.0,Standard + p.c.(l),3.230,0.1,250.0,0.60,327.4,8.232,3160372.1,1.932
126,840.0,Standard + p.c.(l),3.222,0.1,250.0,0.60,328.6,8.114,3160372.1,1.935
#Mean,840.0,,3.232,,,,,,,
#Std_Dev,0.0,,0.011,,,,,,,
127,860.0,Standard + p.c.(l),3.249,0.2,250.0,0.60,324.9,8.352,3160372.1,1.943
128,860.0,Standard + p.c.(l),3.209,0.1,250.0,0.60,328.2,8.498,3160372.1,1.924
129,860.0,Standard + p.c.(l),3.239,0.2,250.0,0.60,326.8,7.152,2735453.4,1.937
#Mean,860.0,,3.232,,,,,,,
#Std_Dev,0.0,,0.021,,,,,,,
130,880.0,Standard + p.c.(l),3.264,0.2,250.0,0.60,322.6,7.596,2735453.4,2.125
131,880.0,Standard + p.c.(l),3.269,0.1,250.0,0.60,323.6,7.571,2735453.4,2.105
132,880.0,Standard + p.c.(l),3.271,0.2,250.0,0.60,325.5,7.588,2735453.4,1.92
#Mean,880.0,,3.268,,,,,,,
#Std_Dev,0.0,,0.004,,,,,,,
133,900.0,Standard + p.c.(l),3.290,0.2,250.0,0.60,321.6,7.773,2735453.4,2.132
134,900.0,Standard + p.c.(l),3.305,0.2,250.0,0.60,321.5,7.728,2735453.4,1.92
135,900.0,Standard + p.c.(l),3.283,0.1,250.0,0.60,322.8,7.661,2735453.4,1.936
#Mean,900.0,,3.293,,,,,,,
#Std_Dev,0.0,,0.011,,,,,,,
136,920.0,Standard + p.c.(l),3.311,0.2,250.0,0.60,319.5,8.017,2735453.4,2.107
137,920.0,Standard + p.c.(l),3.248,0.1,250.0,0.60,321.7,7.831,2735453.4,1.956
138,920.0,Standard + p.c.(l),3.322,0.2,250.0,0.60,318.8,7.994,2735453.4,2.115
#Mean,920.0,,3.294,,,,,,,
#Std_Dev,0.0,,0.040,,,,,,,
139,940.0,Standard + p.c.(l),3.333,0.2,250.0,0.60,318.6,8.273,2735453.4,1.935
140,940.0,Standard + p.c.(l),3.333,0.2,250.0,0.60,317.6,8.068,2735453.4,1.93
141,940.0,Standard + p.c.(l),3.323,0.2,250.0,0.60,319.1,8.102,2735453.4,2.122
#Mean,940.0,,3.330,,,,,,,
#Std_Dev,0.0,,0.006,,,,,,,
142,960.0,Standard + p.c.(l),3.435,0.3,250.0,0.60,311.4,8.363,2735453.4,1.937
143,960.0,Standard + p.c.(l),3.355,0.1,250.0,0.60,313.6,7.26,2368343.0,2.09
144,960.0,Standard + p.c.(l),3.311,0.2,250.0,0.60,317.7,7.311,2368343.0,2.128
#Mean,960.0,,3.367,,,,,,,
#Std_Dev,0.0,,0.063,,,,,,,
145,980.0,Standard + p.c.(l),3.473,0.3,250.0,0.60,308.3,7.65,2368343.0,2.155
146,980.0,Standard + p.c.(l),3.416,0.2,250.0,0.60,307.3,7.619,2368343.0,2.093
147,980.0,Standard + p.c.(l),3.450,0.3,250.0,0.60,310.0,7.459,2368343.0,2.123
#Mean,980.0,,3.446,,,,,,,
#Std_Dev,0.0,,0.028,,,,,,,
148,1000.0,Standard + p.c.(l),3.392,0.2,250.0,0.60,307.8,7.701,2368343.0,2.145
149,1000.0,Standard + p.c.(l),3.443,0.2,250.0,0.60,308.4,7.621,2368343.0,2.132
150,1000.0,Standard + p.c.(l),3.368,0.1,250.0,0.60,311.0,7.558,2368343.0,1.916
#Mean,1000.0,,3.401,,,,,,,
#Std_Dev,0.0,,0.038,,,,,,,
151,1020.0,Standard + p.c.(l),3.511,0.3,250.0,0.60,302.2,7.66,2368343.0,1.957
152,1020.0,Standard + p.c.(l),3.445,0.1,250.0,0.60,305.2,7.755,2368343.0,1.914
153,1020.0,Standard + p.c.(l),3.463,0.1,250.0,0.60,303.4,7.814,2368343.0,2.095
#Mean,1020.0,,3.473,,,,,,,
#Std_Dev,0.0,,0.034,,,,,,,
154,1040.0,Standard + p.c.(l),3.502,0.2,250.0,0.60,299.3,7.999,2368343.0,1.905
155,1040.0,Standard + p.c.(l),3.499,0.3,250.0,0.60,301.1,7.929,2368343.0,1.92
156,1040.0,Standard + p.c.(l),3.497,0.2,250.0,0.60,300.2,7.916,2368343.0,1.919
#Mean,1040.0,,3.500,,,,,,,
#Std_Dev,0.0,,0.002,,,,,,,
157,1060.0,Standard + p.c.(l),3.563,0.2,250.0,0.60,296.3,7.864,2368343.0,2.142
158,1060.0,Standard + p.c.(l),3.566,0.2,250.0,0.60,295.6,8.068,2368343.0,1.939
159,1060.0,Standard + p.c.(l),3.526,0.2,250.0,0.60,295.8,8.133,2368343.0,1.909
#Mean,1060.0,,3.551,,,,,,,
#Std_Dev,0.0,,0.022,,,,,,,
160,1080.0,Standard + p.c.(l),3.538,0.1,250.0,0.60,293.1,8.256,2368343.0,2.068
161,1080.0,Standard + p.c.(l),3.558,0.1,250.0,0.60,294.9,8.102,2368343.0,1.925
162,1080.0,Standard + p.c.(l),3.642,0.3,250.0,0.60,292.8,8.159,2368343.0,1.92
#Mean,1080.0,,3.580,,,,,,,
#Std_Dev,0.0,,0.055,,,,,,,
163,1100.0,Standard + p.c.(l),3.696,0.3,250.0,0.60,286.5,8.208,2368343.0,1.917
164,1100.0,Standard + p.c.(l),3.644,0.2,250.0,0.60,289.0,8.321,2368343.0,1.919
165,1100.0,Standard + p.c.(l),3.616,0.2,250.0,0.60,289.9,8.365,2368343.0,2.128
#Mean,1100.0,,3.652,,,,,,,
#Std_Dev,0.0,,0.040,,,,,,,
166,1120.0,Standard + p.c.(l),3.753,0.3,250.0,0.60,280.2,8.281,2368343.0,2.125
167,1120.0,Standard + p.c.(l),3.683,0.2,250.0,0.60,284.6,8.309,2368343.0,2.048
168,1120.0,Standard + p.c.(l),3.641,0.2,250.0,0.60,286.2,8.498,2368343.0,1.913
#Mean,1120.0,,3.693,,,,,,,
#Std_Dev,0.0,,0.056,,,,,,,
169,1140.0,Standard + p.c.(l),3.756,0.3,250.0,0.60,280.1,8.562,2368343.0,2.137
170,1140.0,Standard + p.c.(l),3.738,0.2,250.0,0.60,277.8,3.724,1034526.9,2.114
171,1140.0,Standard + p.c.(l),3.716,0.2,250.0,0.60,278.5,7.68,2129678.2,1.913
#Mean,1140.0,,3.737,,,,,,,
#Std_Dev,0.0,,0.020,,,,,,,
172,1160.0,Standard + p.c.(l),1.053,4.0,250.0,0.60,1338.9,0.6589,1089206.3,1.921
#Std_Dev,0.0,,0.000,,,,,,,
173,1180.0,Standard + p.c.(l),3.819,0.3,250.0,0.60,269.5,8.068,2181619.6,1.911
174,1180.0,Standard + p.c.(l),3.878,0.2,250.0,0.60,267.8,8.049,2181619.6,2.09
175,1180.0,Standard + p.c.(l),3.954,0.2,250.0,0.60,266.7,8.164,2181619.6,1.924
#Mean,1180.0,,3.884,,,,,,,
#Std_Dev,0.0,,0.068,,,,,,,

File: data/LQG_putty/graphite-putty samples/Thermal Diffusivity/3.csv
##Thermal_diffusivity

##General_information
#Database,set1.mdb
#Instrument,#LFA_467
#Identity,graphite putty set 1
#Date,2022-12-07
#Material,3 - C
#Ref_temperature /�C,20.0
#Ref_density /(g/cm^3),1.000
#Sample,3
#Type,#Single_layer
#Sample position,C
#Spotsize,2.8
#Filter,0
#Thickness_RT/mm,3.0100
#Diameter/mm,9.800
#Sensor,InSb (HT)
#Operator,MJA
#Remark_mment,---
#Cp_table,Cp_const
#Expansion_table,dL_const
#CalcCode,Standard + p.c./l/0-0-0
#MFC_Purge2_Gas,ARGON
#MFC_Protective_Gas,ARGON
,

##Results
#Shot_number,#Temperature/C,#Model,#Diffusivity/(mm^2/s),#Uncertainty/%,#Laser_voltage/V,#Pulse_width/ms,#Half_time,#T_Infin,#Ampl_gain,#Pulse_integr
1,25.0,Standard + p.c.(l),5.274,0.3,250.0,0.60,231.8,0.9507,50865869.1,1.897
2,24.9,Standard + p.c.(l),5.235,0.3,250.0,0.60,234.0,0.9321,50865869.1,1.92
3,25.0,Standard + p.c.(l),5.228,0.3,250.0,0.60,233.2,0.971,50865869.1,2.03
#Mean,25.0,,5.246,,,,,,,
#Std_Dev,0.0,,0.025,,,,,,,
4,40.0,Standard + p.c.(l),5.144,0.3,250.0,0.60,235.5,1.318,50865869.1,2.087
5,40.0,Standard + p.c.(l),5.110,0.3,250.0,0.60,237.2,1.3,50865869.1,1.915
6,40.0,Standard + p.c.(l),5.124,0.3,250.0,0.60,236.7,1.33,50865869.1,2.065
#Mean,40.0,,5.126,,,,,,,
#Std_Dev,0.0,,0.017,,,,,,,
7,60.0,Standard + p.c.(l),4.926,0.3,250.0,0.60,246.3,1.909,50865869.1,1.924
8,60.0,Standard + p.c.(l),4.909,0.3,250.0,0.60,247.5,1.909,50865869.1,1.916
9,60.0,Standard + p.c.(l),4.910,0.2,250.0,0.60,248.1,1.908,50865869.1,1.912
#Mean,60.0,,4.915,,,,,,,
#Std_Dev,0.0,,0.010,,,,,,,
10,80.0,Standard + p.c.(l),4.684,0.2,250.0,0.60,258.4,2.676,50865869.1,1.915
11,80.0,Standard + p.c.(l),4.705,0.2,250.0,0.60,258.1,2.663,50865869.1,1.912
12,80.0,Standard + p.c.(l),4.689,0.2,250.0,0.60,258.5,2.663,50865869.1,1.941
#Mean,80.0,,4.693,,,,,,,
#Std_Dev,0.0,,0.011,,,,,,,
13,100.0,Standard + p.c.(l),4.516,0.2,250.0,0.60,267.8,3.639,50865869.1,1.954
14,100.0,Standard + p.c.(l),4.519,0.2,250.0,0.60,267.7,3.762,50865869.1,2.085
15,100.0,Standard + p.c.(l),4.518,0.2,250.0,0.60,267.6,3.678,50865869.1,1.899
#Mean,100.0,,4.517,,,,,,,
#Std_Dev,0.0,,0.001,,,,,,,
16,120.0,Standard + p.c.(l),4.384,0.2,250.0,0.60,275.6,4.841,50865869.1,1.916
17,120.0,Standard + p.c.(l),4.389,0.2,250.0,0.60,275.5,4.934,50865869.1,2.038
18,120.0,Standard + p.c.(l),4.396,0.2,250.0,0.60,274.8,4.91,50865869.1,2.049
#Mean,120.0,,4.390,,,,,,,
#Std_Dev,0.0,,0.006,,,,,,,
19,140.0,Standard + p.c.(l),4.275,0.2,250.0,0.60,282.5,6.222,50865869.1,1.948
20,140.0,Standard + p.c.(l),4.280,0.2,250.0,0.60,282.0,6.397,50865869.1,2.074
21,140.0,Standard + p.c.(l),4.278,0.2,250.0,0.60,281.8,6.281,50865869.1,1.962
#Mean,140.0,,4.278,,,,,,,
#Std_Dev,0.0,,0.003,,,,,,,
22,160.0,Standard + p.c.(l),4.166,0.2,250.0,0.60,288.9,7.964,50865869.1,1.969
23,160.0,Standard + p.c.(l),4.170,0.2,250.0,0.60,288.9,6.42,41381074.2,1.939
24,160.0,Standard + p.c.(l),4.173,0.2,250.0,0.60,289.3,6.365,41381074.2,1.913
#Mean,160.0,,4.170,,,,,,,
#Std_Dev,0.0,,0.004,,,,,,,
25,180.0,Standard + p.c.(l),4.069,0.2,250.0,0.60,296.0,8.059,41381074.2,2.079
26,180.0,Standard + p.c.(l),4.069,0.2,250.0,0.60,296.3,6.42,33195603.0,1.909
27,180.0,Standard + p.c.(l),4.073,0.2,250.0,0.60,296.2,6.287,33195603.0,1.897
#Mean,180.0,,4.070,,,,,,,
#Std_Dev,0.0,,0.002,,,,,,,
28,200.0,Standard + p.c.(l),3.975,0.2,250.0,0.60,302.8,7.727,33195603.0,2.052
29,200.0,Standard + p.c.(l),3.979,0.2,250.0,0.60,302.8,6.451,27942788.1,1.946
30,200.0,Standard + p.c.(l),3.982,0.2,250.0,0.60,302.8,6.577,27942788.1,2.067
#Mean,200.0,,3.979,,,,,,,
#Std_Dev,0.0,,0.004,,,,,,,
31,220.0,Standard + p.c.(l),3.894,0.2,250.0,0.60,308.7,7.618,27942788.1,1.928
32,220.0,Standard + p.c.(l),3.905,0.2,250.0,0.60,307.9,6.587,23683430.2,2.086
33,220.0,Standard + p.c.(l),3.898,0.2,250.0,0.60,308.2,6.537,23683430.2,1.913
#Mean,220.0,,3.899,,,,,,,
#Std_Dev,0.0,,0.005,,,,,,,
34,240.0,Standard + p.c.(l),3.814,0.2,250.0,0.60,314.5,7.63,23683430.2,1.929
35,240.0,Standard + p.c.(l),3.820,0.2,250.0,0.60,314.4,6.523,20276727.3,1.902
36,240.0,Standard + p.c.(l),3.829,0.2,250.0,0.60,313.4,6.596,20276727.3,2.071
#Mean,240.0,,3.821,,,,,,,
#Std_Dev,0.0,,0.007,,,,,,,
37,260.0,Standard + p.c.(l),3.745,0.2,250.0,0.60,320.0,7.471,20276727.3,1.909
38,260.0,Standard + p.c.(l),3.753,0.2,250.0,0.60,319.2,7.654,20276727.3,2.063
39,260.0,Standard + p.c.(l),3.752,0.2,250.0,0.60,319.4,6.441,17366754.2,1.94
#Mean,260.0,,3.750,,,,,,,
#Std_Dev,0.0,,0.005,,,,,,,
40,280.0,Standard + p.c.(l),3.658,0.2,250.0,0.60,327.1,7.092,17366754.2,1.889
41,280.0,Standard + p.c.(l),3.665,0.2,250.0,0.60,326.3,7.227,17366754.2,2.124
42,280.0,Standard + p.c.(l),3.658,0.2,250.0,0.60,327.6,7.073,17366754.2,2.092
#Mean,280.0,,3.660,,,,,,,
#Std_Dev,0.0,,0.004,,,,,,,
43,300.0,Standard + p.c.(l),3.518,0.2,250.0,0.60,340.0,7.729,17366754.2,1.945
44,300.0,Standard + p.c.(l),3.523,0.2,250.0,0.60,339.8,6.453,14682069.1,1.947
45,300.0,Standard + p.c.(l),3.525,0.2,250.0,0.60,339.5,6.433,14682069.1,1.932
#Mean,300.0,,3.522,,,,,,,
#Std_Dev,0.0,,0.003,,,,,,,
46,320.0,Standard + p.c.(l),3.445,0.2,250.0,0.60,345.9,7.528,14682069.1,2.07
47,320.0,Standard + p.c.(l),3.447,0.2,250.0,0.60,346.3,7.41,14682069.1,1.939
48,320.0,Standard + p.c.(l),3.444,0.2,250.0,0.60,346.3,7.441,14682069.1,1.912
#Mean,320.0,,3.445,,,,,,,
#Std_Dev,0.0,,0.002,,,,,,,
49,340.0,Standard + p.c.(l),3.429,0.3,250.0,0.60,346.5,8.301,14682069.1,2.055
50,340.0,Standard + p.c.(l),3.432,0.3,250.0,0.60,345.8,6.714,11643023.7,2.097
51,340.0,Standard + p.c.(l),3.427,0.3,250.0,0.60,346.5,6.647,11643023.7,1.91
#Mean,340.0,,3.429,,,,,,,
#Std_Dev,0.0,,0.003,,,,,,,
52,360.0,Standard + p.c.(l),3.457,0.3,250.0,0.60,343.2,7.328,11643023.7,1.904
53,360.0,Standard + p.c.(l),3.467,0.3,250.0,0.60,342.1,7.246,11643023.7,1.918
54,360.0,Standard + p.c.(l),3.480,0.3,250.0,0.60,341.1,7.298,11643023.7,1.971
#Mean,360.0,,3.468,,,,,,,
#Std_Dev,0.0,,0.011,,,,,,,
55,380.0,Standard + p.c.(l),3.518,0.2,250.0,0.60,336.3,8.325,11643023.7,1.918
56,380.0,Standard + p.c.(l),3.529,0.2,250.0,0.60,336.5,6.545,9293924.0,1.922
57,380.0,Standard + p.c.(l),3.533,0.2,250.0,0.60,335.8,6.664,9293924.0,1.894
#Mean,380.0,,3.527,,,,,,,
#Std_Dev,0.0,,0.008,,,,,,,
58,400.0,Standard + p.c.(l),3.538,0.1,250.0,0.60,334.0,7.485,9293924.0,1.916
59,400.0,Standard + p.c.(l),3.545,0.1,250.0,0.60,333.3,7.517,9293924.0,1.923
60,400.0,Standard + p.c.(l),3.551,0.1,250.0,0.60,332.7,7.518,9293924.0,1.91
#Mean,400.0,,3.544,,,,,,,
#Std_Dev,0.0,,0.006,,,,,,,
61,420.0,Standard + p.c.(l),3.520,0.1,250.0,0.60,334.3,8.509,9293924.0,1.927
62,420.0,Standard + p.c.(l),3.521,0.1,250.0,0.60,334.5,6.647,7360199.6,1.934
63,420.0,Standard + p.c.(l),3.522,0.1,250.0,0.60,334.1,6.61,7360199.6,1.926
#Mean,420.0,,3.521,,,,,,,
#Std_Dev,0.0,,0.001,,,,,,,
64,440.0,Standard + p.c.(l),3.482,0.1,250.0,0.60,336.9,7.149,7360199.6,1.907
65,440.0,Standard + p.c.(l),3.485,0.1,250.0,0.60,337.3,7.154,7360199.6,1.904
66,440.0,Standard + p.c.(l),3.483,0.1,250.0,0.60,337.1,7.205,7360199.6,1.917
#Mean,440.0,,3.484,,,,,,,
#Std_Dev,0.0,,0.001,,,,,,,
67,460.0,Standard + p.c.(l),3.453,0.1,250.0,0.60,340.1,7.655,7360199.6,1.921
68,460.0,Standard + p.c.(l),3.448,0.1,250.0,0.60,340.5,7.674,7360199.6,1.918
69,460.0,Standard + p.c.(l),3.453,0.1,250.0,0.60,340.3,7.543,7360199.6,1.916
#Mean,460.0,,3.452,,,,,,,
#Std_Dev,0.0,,0.003,,,,,,,
70,480.0,Standard + p.c.(l),3.425,0.1,250.0,0.60,342.0,8.092,7360199.6,1.945
71,480.0,Standard + p.c.(l),3.420,0.1,250.0,0.60,342.4,6.98,6196209.7,2.022
72,480.0,Standard + p.c.(l),3.425,0.1,250.0,0.60,341.6,6.957,6196209.7,2.098
#Mean,480.0,,3.423,,,,,,,
#Std_Dev,0.0,,0.003,,,,,,,
73,500.0,Standard + p.c.(l),3.393,0.1,250.0,0.60,344.5,6.049,5086586.9,1.922
74,500.0,Standard + p.c.(l),3.388,0.1,250.0,0.60,345.1,6.075,5086586.9,1.92
75,500.0,Standard + p.c.(l),3.394,0.1,250.0,0.60,345.2,6.031,5086586.9,1.921
#Mean,500.0,,3.392,,,,,,,
#Std_Dev,0.0,,0.003,,,,,,,
76,520.0,Standard + p.c.(l),3.376,0.1,250.0,0.60,346.3,6.444,5086586.9,1.903
77,520.0,Standard + p.c.(l),3.365,0.1,250.0,0.60,346.5,6.428,5086586.9,1.916
78,520.0,Standard + p.c.(l),3.363,0.1,250.0,0.60,347.6,6.497,5086586.9,1.925
#Mean,520.0,,3.368,,,,,,,
#Std_Dev,0.0,,0.007,,,,,,,
79,540.0,Standard + p.c.(l),3.355,0.1,250.0,0.60,348.2,6.971,5086586.9,1.918
80,540.0,Standard + p.c.(l),3.351,0.1,250.0,0.60,348.2,6.816,5086586.9,1.91
81,540.0,Standard + p.c.(l),3.351,0.1,250.0,0.60,348.0,6.948,5086586.9,1.913
#Mean,540.0,,3.352,,,,,,,
#Std_Dev,0.0,,0.002,,,,,,,
82,560.0,Standard + p.c.(l),3.329,0.1,250.0,0.60,350.4,7.163,5086586.9,1.91
83,560.0,Standard + p.c.(l),3.339,0.1,250.0,0.60,349.1,7.223,5086586.9,1.916
84,560.0,Standard + p.c.(l),3.330,0.1,250.0,0.60,350.2,7.184,5086586.9,1.926
#Mean,560.0,,3.333,,,,,,,
#Std_Dev,0.0,,0.005,,,,,,,
85,580.0,Standard + p.c.(l),3.322,0.2,250.0,0.60,350.6,7.511,5086586.9,1.913
86,580.0,Standard + p.c.(l),3.317,0.1,250.0,0.60,350.2,7.647,5086586.9,1.926
87,580.0,Standard + p.c.(l),3.316,0.1,250.0,0.60,351.3,7.587,5086586.9,1.9
#Mean,580.0,,3.318,,,,,,,
#Std_Dev,0.0,,0.003,,,,,,,
88,600.0,Standard + p.c.(l),3.317,0.1,250.0,0.60,350.8,8.036,5086586.9,1.916
89,600.0,Standard + p.c.(l),3.320,0.1,250.0,0.60,350.3,7.068,4393825.7,2.087
90,600.0,Standard + p.c.(l),3.305,0.1,250.0,0.60,351.3,7.045,4393825.7,1.911
#Mean,600.0,,3.314,,,,,,,
#Std_Dev,0.0,,0.008,,,,,,,
91,620.0,Standard + p.c.(l),3.303,0.1,250.0,0.60,352.1,7.326,4393825.7,1.907
92,620.0,Standard + p.c.(l),3.290,0.1,250.0,0.60,351.6,7.235,4393825.7,1.938
93,620.0,Standard + p.c.(l),3.298,0.1,250.0,0.60,351.6,7.349,4393825.7,1.912
#Mean,620.0,,3.297,,,,,,,
#Std_Dev,0.0,,0.007,,,,,,,
94,640.0,Standard + p.c.(l),3.304,0.2,250.0,0.60,351.0,7.654,4393825.7,2.038
95,640.0,Standard + p.c.(l),3.297,0.1,250.0,0.60,352.5,7.652,4393825.7,1.915
96,640.0,Standard + p.c.(l),3.294,0.2,250.0,0.60,352.1,7.601,4393825.7,1.911
#Mean,640.0,,3.298,,,,,,,
#Std_Dev,0.0,,0.005,,,,,,,
97,660.0,Standard + p.c.(l),3.302,0.1,250.0,0.60,351.4,7.938,4393825.7,1.902
98,660.0,Standard + p.c.(l),3.283,0.1,250.0,0.60,352.4,7.982,4393825.7,1.903
99,660.0,Standard + p.c.(l),3.297,0.1,250.0,0.60,352.2,7.973,4393825.7,2.112
#Mean,660.0,,3.294,,,,,,,
#Std_Dev,0.0,,0.010,,,,,,,
100,680.0,Standard + p.c.(l),3.292,0.4,250.0,0.60,353.2,8.272,4393825.7,1.911
101,680.0,Standard + p.c.(l),3.285,0.2,250.0,0.60,352.8,6.993,3717569.6,1.931
102,680.0,Standard + p.c.(l),3.287,0.2,250.0,0.60,353.7,6.951,3717569.6,1.908
#Mean,680.0,,3.288,,,,,,,
#Std_Dev,0.0,,0.004,,,,,,,
103,700.0,Standard + p.c.(l),3.266,0.1,250.0,0.60,349.5,7.374,3717569.6,1.901
104,700.0,Standard + p.c.(l),3.274,0.2,250.0,0.60,352.1,7.418,3717569.6,1.921
105,700.0,Standard + p.c.(l),3.299,0.2,250.0,0.60,350.0,7.393,3717569.6,1.905
#Mean,700.0,,3.280,,,,,,,
#Std_Dev,0.0,,0.017,,,,,,,
106,720.0,Standard + p.c.(l),3.274,0.2,250.0,0.60,351.0,7.534,3717569.6,1.889
107,720.0,Standard + p.c.(l),3.291,0.1,250.0,0.60,351.6,7.478,3717569.6,1.908
108,720.0,Standard + p.c.(l),3.267,0.2,250.0,0.60,352.3,7.499,3717569.6,1.905
#Mean,720.0,,3.278,,,,,,,
#Std_Dev,0.0,,0.013,,,,,,,
109,740.0,Standard + p.c.(l),3.295,0.2,250.0,0.60,350.6,7.81,3717569.6,2.057
110,740.0,Standard + p.c.(l),3.289,0.1,250.0,0.60,350.4,7.479,3717569.6,1.914
111,740.0,Standard + p.c.(l),3.304,0.2,250.0,0.60,350.2,7.589,3717569.6,1.927
#Mean,740.0,,3.296,,,,,,,
#Std_Dev,0.0,,0.008,,,,,,,
112,760.0,Standard + p.c.(l),3.315,0.1,250.0,0.60,348.5,7.876,3717569.6,1.938
113,760.0,Standard + p.c.(l),3.307,0.1,250.0,0.60,348.8,7.742,3717569.6,1.951
114,760.0,Standard + p.c.(l),3.309,0.1,250.0,0.60,348.6,7.833,3717569.6,2.077
#Mean,760.0,,3.310,,,,,,,
#Std_Dev,0.0,,0.004,,,,,,,
115,780.0,Standard + p.c.(l),3.312,0.2,250.0,0.60,347.7,7.98,3717569.6,1.942
116,780.0,Standard + p.c.(l),3.357,0.2,250.0,0.60,345.6,8.061,3717569.6,1.914
117,780.0,Standard + p.c.(l),3.358,0.3,250.0,0.60,342.9,8.144,3717569.6,1.921
#Mean,780.0,,3.343,,,,,,,
#Std_Dev,0.0,,0.026,,,,,,,
118,800.0,Standard + p.c.(l),3.328,0.2,250.0,0.60,345.5,8.445,3717569.6,1.948
119,800.0,Standard + p.c.(l),3.372,0.3,250.0,0.60,343.1,7.013,3160372.1,2.081
120,800.0,Standard + p.c.(l),3.358,0.3,250.0,0.60,344.5,7.131,3160372.1,2.07
#Mean,800.0,,3.353,,,,,,,
#Std_Dev,0.0,,0.022,,,,,,,
121,820.0,Standard + p.c.(l),3.334,0.2,250.0,0.60,343.3,7.313,3160372.1,2.084
122,820.0,Standard + p.c.(l),3.345,0.1,250.0,0.60,346.1,7.161,3160372.1,2.107
123,820.0,Standard + p.c.(l),3.312,0.3,250.0,0.60,346.6,7.213,3160372.1,1.95
#Mean,820.0,,3.330,,,,,,,
#Std_Dev,0.0,,0.017,,,,,,,
124,840.0,Standard + p.c.(l),3.372,0.3,250.0,0.60,344.5,7.547,3160372.1,2.108
125,840.0,Standard + p.c.(l),3.349,0.2,250.0,0.60,342.2,7.35,3160372.1,2.11
126,840.0,Standard + p.c.(l),3.337,0.2,250.0,0.60,344.5,7.412,3160372.1,2.12
#Mean,840.0,,3.353,,,,,,,
#Std_Dev,0.0,,0.018,,,,,,,
127,860.0,Standard + p.c.(l),3.312,0.2,250.0,0.60,345.2,7.681,3160372.1,2.081
128,860.0,Standard + p.c.(l),3.293,0.2,250.0,0.60,347.8,7.504,3160372.1,1.926
129,860.0,Standard + p.c.(l),3.353,0.2,250.0,0.60,345.1,7.594,3160372.1,2.073
#Mean,860.0,,3.319,,,,,,,
#Std_Dev,0.0,,0.031,,,,,,,
130,880.0,Standard + p.c.(l),3.327,0.2,250.0,0.60,344.4,7.787,3160372.1,2.121
131,880.0,Standard + p.c.(l),3.410,0.3,250.0,0.60,340.6,7.685,3160372.1,1.944
132,880.0,Standard + p.c.(l),3.374,0.2,250.0,0.60,344.4,7.755,3160372.1,1.94
#Mean,880.0,,3.370,,,,,,,
#Std_Dev,0.0,,0.042,,,,,,,
133,900.0,Standard + p.c.(l),3.394,0.2,250.0,0.60,341.2,7.84,3160372.1,2.136
134,900.0,Standard + p.c.(l),3.421,0.3,250.0,0.60,338.2,7.822,3160372.1,2.105
135,900.0,Standard + p.c.(l),3.265,0.2,250.0,0.60,345.2,8.12,3160372.1,2.081
#Mean,900.0,,3.360,,,,,,,
#Std_Dev,0.0,,0.083,,,,,,,
136,920.0,Standard + p.c.(l),3.382,0.3,250.0,0.60,337.4,8.255,3160372.1,2.089
137,920.0,Standard + p.c.(l),3.316,0.4,250.0,0.60,341.4,8.4,3160372.1,1.923
138,920.0,Standard + p.c.(l),3.334,0.3,250.0,0.60,339.4,8.276,3160372.1,2.121
#Mean,920.0,,3.344,,,,,,,
#Std_Dev,0.0,,0.034,,,,,,,
139,940.0,Standard + p.c.(l),3.430,0.4,250.0,0.60,336.9,8.201,3160372.1,1.929
140,940.0,Standard + p.c.(l),3.399,0.2,250.0,0.60,338.2,8.262,3160372.1,1.919
141,940.0,Standard + p.c.(l),3.366,0.2,250.0,0.60,332.1,7.193,2735453.4,2.083
#Mean,940.0,,3.398,,,,,,,
#Std_Dev,0.0,,0.032,,,,,,,
142,960.0,Standard + p.c.(l),3.436,0.2,250.0,0.60,334.8,7.394,2735453.4,2.081
143,960.0,Standard + p.c.(l),3.423,0.3,250.0,0.60,325.0,7.606,2735453.4,2.081
144,960.0,Standard + p.c.(l),3.430,0.2,250.0,0.60,329.9,7.265,2735453.4,1.913
#Mean,960.0,,3.429,,,,,,,
#Std_Dev,0.0,,0.007,,,,,,,
145,980.0,Standard + p.c.(l),3.452,0.2,250.0,0.60,329.7,7.758,2735453.4,2.127
146,980.0,Standard + p.c.(l),3.447,0.2,250.0,0.60,330.6,7.739,2735453.4,1.949
147,980.0,Standard + p.c.(l),3.455,0.2,250.0,0.60,325.1,7.694,2735453.4,1.921
#Mean,980.0,,3.452,,,,,,,
#Std_Dev,0.0,,0.004,,,,,,,
148,1000.0,Standard + p.c.(l),3.532,0.5,250.0,0.60,325.6,8.013,2735453.4,2.135
149,1000.0,Standard + p.c.(l),3.494,0.5,250.0,0.60,324.0,7.595,2735453.4,1.947
150,1000.0,Standard + p.c.(l),3.669,0.6,250.0,0.60,320.8,7.835,2735453.4,2.101
#Mean,1000.0,,3.565,,,,,,,
#Std_Dev,0.0,,0.092,,,,,,,
151,1020.0,Standard + p.c.(l),3.566,0.2,250.0,0.60,319.8,7.982,2735453.4,1.929
152,1020.0,Standard + p.c.(l),3.600,0.2,250.0,0.60,314.8,8.034,2735453.4,2.11
153,1020.0,Standard + p.c.(l),3.623,0.3,250.0,0.60,317.5,7.756,2735453.4,1.929
#Mean,1020.0,,3.596,,,,,,,
#Std_Dev,0.0,,0.028,,,,,,,
154,1040.0,Standard + p.c.(l),3.691,0.3,250.0,0.60,310.0,8.404,2735453.4,1.903
155,1040.0,Standard + p.c.(l),3.592,0.2,250.0,0.60,315.1,7.119,2368343.0,1.926
156,1040.0,Standard + p.c.(l),3.605,0.2,250.0,0.60,314.3,7.067,2368343.0,2.131
#Mean,1040.0,,3.629,,,,,,,
#Std_Dev,0.0,,0.054,,,,,,,
157,1060.0,Standard + p.c.(l),3.703,0.3,250.0,0.60,307.1,7.235,2368343.0,1.93
158,1060.0,Standard + p.c.(l),3.652,0.2,250.0,0.60,310.3,7.289,2368343.0,1.896
159,1060.0,Standard + p.c.(l),3.655,0.2,250.0,0.60,310.0,7.151,2368343.0,2.076
#Mean,1060.0,,3.670,,,,,,,
#Std_Dev,0.0,,0.029,,,,,,,
160,1080.0,Standard + p.c.(l),3.753,0.3,250.0,0.60,302.6,7.417,2368343.0,2.063
161,1080.0,Standard + p.c.(l),3.705,0.2,250.0,0.60,305.2,7.262,2368343.0,2.084
162,1080.0,Standard + p.c.(l),3.711,0.2,250.0,0.60,306.1,7.385,2368343.0,1.919
#Mean,1080.0,,3.723,,,,,,,
#Std_Dev,0.0,,0.026,,,,,,,
163,1100.0,Standard + p.c.(l),3.800,0.3,250.0,0.60,297.3,7.566,2368343.0,1.924
164,1100.0,Standard + p.c.(l),3.702,0.2,250.0,0.60,300.4,7.609,2368343.0,1.901
165,1100.0,Standard + p.c.(l),3.805,0.2,250.0,0.60,300.5,7.244,2368343.0,2.114
#Mean,1100.0,,3.769,,,,,,,
#Std_Dev,0.0,,0.058,,,,,,,
166,1120.0,Standard + p.c.(l),3.905,0.3,250.0,0.60,292.3,7.677,2368343.0,1.914
167,1120.0,Standard + p.c.(l),3.803,0.2,250.0,0.60,296.8,7.477,2368343.0,2.099
168,1120.0,Standard + p.c.(l),3.790,0.3,250.0,0.60,297.0,7.578,2368343.0,1.921
#Mean,1120.0,,3.833,,,,,,,
#Std_Dev,0.0,,0.063,,,,,,,
169,1140.0,Standard + p.c.(l),3.955,0.4,250.0,0.60,286.8,7.922,2368343.0,2.123
170,1140.0,Standard + p.c.(l),3.873,0.3,250.0,0.60,293.5,7.844,2368343.0,1.902
171,1140.0,Standard + p.c.(l),3.849,0.2,250.0,0.60,292.2,7.849,2368343.0,1.913
#Mean,1140.0,,3.892,,,,,,,
#Std_Dev,0.0,,0.056,,,,,,,
172,1160.0,Standard + p.c.(l),4.057,0.4,250.0,0.60,280.9,8.121,2368343.0,1.909
173,1160.0,Standard + p.c.(l),3.986,0.2,250.0,0.60,287.5,7.808,2368343.0,1.9
174,1160.0,Standard + p.c.(l),3.923,0.5,250.0,0.60,280.0,8.386,2368343.0,1.893
#Mean,1160.0,,3.989,,,,,,,
#Std_Dev,0.0,,0.067,,,,,,,
175,1180.0,Standard + p.c.(l),4.136,0.4,250.0,0.60,275.4,8.199,2368343.0,1.896
176,1180.0,Standard + p.c.(l),4.046,0.3,250.0,0.60,278.8,7.839,2368343.0,2.105
177,1180.0,Standard + p.c.(l),4.012,0.2,250.0,0.60,280.1,8.129,2368343.0,1.894
#Mean,1180.0,,4.065,,,,,,,
#Std_Dev,0.0,,0.064,,,,,,,
