Repository: mary-foxen/graphite-modeling

# graphite-modeling

Impact of surface properties on effective thermal conductivity of coated graphite

File: data/LQG_putty/graphite-putty samples/Thermal Diffusivity/5.csv
##Thermal_diffusivity

##General_information
#Database,set1.mdb
#Instrument,#LFA_467
#Identity,graphite putty set 1
#Date,2022-12-07
#Material,5 - A
#Ref_temperature /�C,20.0
#Ref_density /(g/cm^3),1.000
#Sample,5
#Type,#Single_layer
#Sample position,A
#Spotsize,2.8
#Filter,0
#Thickness_RT/mm,3.1200
#Diameter/mm,9.800
#Sensor,InSb (HT)
#Operator,MJA
#Remark_mment,---
#Cp_table,Cp_const
#Expansion_table,dL_const
#CalcCode,Standard + p.c./l/0-0-0
#MFC_Purge2_Gas,ARGON
#MFC_Protective_Gas,ARGON
,

##Results
#Shot_number,#Temperature/C,#Model,#Diffusivity/(mm^2/s),#Uncertainty/%,#Laser_voltage/V,#Pulse_width/ms,#Half_time,#T_Infin,#Ampl_gain,#Pulse_integr
1,25.0,Standard + p.c.(l),7.284,0.6,250.0,0.60,181.2,1.152,50865869.1,1.885
2,25.0,Standard + p.c.(l),7.257,0.5,250.0,0.60,180.1,1.123,50865869.1,1.925
3,25.0,Standard + p.c.(l),7.301,0.6,250.0,0.60,180.9,1.159,50865869.1,2.066
#Mean,25.0,,7.281,,,,,,,
#Std_Dev,0.0,,0.022,,,,,,,
4,40.0,Standard + p.c.(l),7.069,0.6,250.0,0.60,185.1,1.619,50865869.1,1.896
5,40.0,Standard + p.c.(l),7.066,0.5,250.0,0.60,186.9,1.619,50865869.1,1.94
6,40.0,Standard + p.c.(l),7.081,0.5,250.0,0.60,186.5,1.599,50865869.1,1.902
#Mean,40.0,,7.072,,,,,,,
#Std_Dev,0.0,,0.008,,,,,,,
7,60.0,Standard + p.c.(l),6.800,0.5,250.0,0.60,191.8,2.433,50865869.1,2.059
8,60.0,Standard + p.c.(l),6.803,0.5,250.0,0.60,191.7,2.445,50865869.1,2.065
9,60.0,Standard + p.c.(l),6.821,0.5,250.0,0.60,191.5,2.407,50865869.1,1.917
#Mean,60.0,,6.808,,,,,,,
#Std_Dev,0.0,,0.011,,,,,,,
10,80.0,Standard + p.c.(l),6.603,0.5,250.0,0.60,198.0,3.41,50865869.1,1.944
11,80.0,Standard + p.c.(l),6.586,0.5,250.0,0.60,199.0,3.488,50865869.1,2.071
12,80.0,Standard + p.c.(l),6.597,0.5,250.0,0.60,198.6,3.436,50865869.1,2.092
#Mean,80.0,,6.595,,,,,,,
#Std_Dev,0.0,,0.009,,,,,,,
13,100.0,Standard + p.c.(l),6.367,0.5,250.0,0.60,204.9,4.767,50865869.1,2.109
14,100.0,Standard + p.c.(l),6.362,0.5,250.0,0.60,205.8,4.708,50865869.1,1.903
15,100.0,Standard + p.c.(l),6.371,0.5,250.0,0.60,205.1,4.774,50865869.1,2.042
#Mean,100.0,,6.367,,,,,,,
#Std_Dev,0.0,,0.005,,,,,,,
16,120.0,Standard + p.c.(l),6.175,0.5,250.0,0.60,211.6,6.432,50865869.1,2.085
17,120.0,Standard + p.c.(l),6.170,0.5,250.0,0.60,211.7,6.134,50865869.1,1.944
18,120.0,Standard + p.c.(l),6.163,0.5,250.0,0.60,211.7,6.148,50865869.1,1.929
#Mean,120.0,,6.169,,,,,,,
#Std_Dev,0.0,,0.006,,,,,,,
19,140.0,Standard + p.c.(l),5.988,0.5,250.0,0.60,217.1,7.905,50865869.1,2.074
20,140.0,Standard + p.c.(l),5.972,0.5,250.0,0.60,217.8,6.665,42103877.0,2.083
21,140.0,Standard + p.c.(l),5.978,0.5,250.0,0.60,217.7,6.602,42103877.0,1.95
#Mean,140.0,,5.980,,,,,,,
#Std_Dev,0.0,,0.008,,,,,,,
22,160.0,Standard + p.c.(l),5.804,0.5,250.0,0.60,224.3,8.233,42103877.0,1.944
23,160.0,Standard + p.c.(l),5.813,0.5,250.0,0.60,223.6,6.553,33195603.0,1.897
24,160.0,Standard + p.c.(l),5.811,0.5,250.0,0.60,224.0,6.433,33195603.0,1.947
#Mean,160.0,,5.809,,,,,,,
#Std_Dev,0.0,,0.005,,,,,,,
25,180.0,Standard + p.c.(l),5.646,0.5,250.0,0.60,230.4,8.261,33195603.0,2.094
26,180.0,Standard + p.c.(l),5.633,0.5,250.0,0.60,230.4,6.481,26196801.8,2.077
27,180.0,Standard + p.c.(l),5.645,0.5,250.0,0.60,230.5,6.357,26196801.8,1.908
#Mean,180.0,,5.641,,,,,,,
#Std_Dev,0.0,,0.007,,,,,,,
28,200.0,Standard + p.c.(l),5.495,0.5,250.0,0.60,236.2,7.629,26196801.8,1.927
29,200.0,Standard + p.c.(l),5.508,0.5,250.0,0.60,235.7,6.774,22607053.2,2.073
30,200.0,Standard + p.c.(l),5.492,0.5,250.0,0.60,236.5,6.648,22607053.2,2.099
#Mean,200.0,,5.499,,,,,,,
#Std_Dev,0.0,,0.008,,,,,,,
31,220.0,Standard + p.c.(l),5.357,0.5,250.0,0.60,241.9,7.977,22607053.2,2.129
32,220.0,Standard + p.c.(l),5.347,0.5,250.0,0.60,242.4,6.468,18551864.0,1.928
33,220.0,Standard + p.c.(l),5.350,0.5,250.0,0.60,242.5,6.422,18551864.0,2.105
#Mean,220.0,,5.351,,,,,,,
#Std_Dev,0.0,,0.005,,,,,,,
34,240.0,Standard + p.c.(l),5.216,0.5,250.0,0.60,248.2,7.434,18551864.0,1.965
35,240.0,Standard + p.c.(l),5.215,0.5,250.0,0.60,248.2,7.392,18551864.0,1.915
36,240.0,Standard + p.c.(l),5.217,0.5,250.0,0.60,248.3,7.46,18551864.0,1.93
#Mean,240.0,,5.216,,,,,,,
#Std_Dev,0.0,,0.001,,,,,,,
37,260.0,Standard + p.c.(l),5.093,0.5,250.0,0.60,254.0,8.742,18551864.0,1.9
38,260.0,Standard + p.c.(l),5.104,0.4,250.0,0.60,253.5,6.762,14046098.6,2.114
39,260.0,Standard + p.c.(l),5.090,0.4,250.0,0.60,254.1,6.66,14046098.6,1.946
#Mean,260.0,,5.096,,,,,,,
#Std_Dev,0.0,,0.007,,,,,,,
40,280.0,Standard + p.c.(l),4.984,0.5,250.0,0.60,259.5,7.593,14046098.6,1.932
41,280.0,Standard + p.c.(l),4.979,0.4,250.0,0.60,259.4,6.761,12222670.9,2.036
42,280.0,Standard + p.c.(l),4.972,0.4,250.0,0.60,260.1,6.556,12222670.9,1.945
#Mean,280.0,,4.978,,,,,,,
#Std_Dev,0.0,,0.006,,,,,,,
43,300.0,Standard + p.c.(l),4.869,0.4,250.0,0.60,265.0,7.676,12222670.9,2.051
44,300.0,Standard + p.c.(l),4.865,0.4,250.0,0.60,264.9,6.456,10525969.2,1.941
45,300.0,Standard + p.c.(l),4.867,0.4,250.0,0.60,265.3,6.47,10525969.2,1.936
#Mean,300.0,,4.867,,,,,,,
#Std_Dev,0.0,,0.002,,,,,,,
46,320.0,Standard + p.c.(l),4.767,0.4,250.0,0.60,270.1,7.166,10525969.2,1.934
47,320.0,Standard + p.c.(l),4.776,0.4,250.0,0.60,269.7,7.37,10525969.2,2.076
48,320.0,Standard + p.c.(l),4.770,0.4,250.0,0.60,269.7,7.227,10525969.2,1.915
#Mean,320.0,,4.771,,,,,,,
#Std_Dev,0.0,,0.004,,,,,,,
49,340.0,Standard + p.c.(l),4.690,0.4,250.0,0.60,274.0,8.274,10525969.2,2.104
50,340.0,Standard + p.c.(l),4.682,0.4,250.0,0.60,274.8,6.431,8460826.4,1.955
51,340.0,Standard + p.c.(l),4.690,0.4,250.0,0.60,274.0,6.464,8460826.4,1.945
#Mean,340.0,,4.687,,,,,,,
#Std_Dev,0.0,,0.005,,,,,,,
52,360.0,Standard + p.c.(l),4.602,0.4,250.0,0.60,279.1,7.391,8460826.4,2.07
53,360.0,Standard + p.c.(l),4.597,0.4,250.0,0.60,279.2,7.201,8460826.4,1.952
54,360.0,Standard + p.c.(l),4.595,0.4,250.0,0.60,279.4,7.097,8460826.4,1.945
#Mean,360.0,,4.598,,,,,,,
#Std_Dev,0.0,,0.004,,,,,,,
55,380.0,Standard + p.c.(l),4.514,0.4,250.0,0.60,284.3,7.934,8460826.4,2.08
56,380.0,Standard + p.c.(l),4.515,0.4,250.0,0.60,284.1,6.631,7059815.1,1.938
57,380.0,Standard + p.c.(l),4.514,0.4,250.0,0.60,284.2,6.667,7059815.1,1.925
#Mean,380.0,,4.514,,,,,,,
#Std_Dev,0.0,,0.000,,,,,,,
58,400.0,Standard + p.c.(l),4.437,0.4,250.0,0.60,289.3,7.116,7059815.1,1.932
59,400.0,Standard + p.c.(l),4.434,0.4,250.0,0.60,288.9,7.236,7059815.1,1.931
60,400.0,Standard + p.c.(l),4.431,0.4,250.0,0.60,289.0,7.133,7059815.1,1.911
#Mean,400.0,,4.434,,,,,,,
#Std_Dev,0.0,,0.003,,,,,,,
61,420.0,Standard + p.c.(l),4.375,0.4,250.0,0.60,292.3,8.128,7059815.1,2.076
62,420.0,Standard + p.c.(l),4.364,0.4,250.0,0.60,292.8,6.498,5785528.0,1.966
63,420.0,Standard + p.c.(l),4.370,0.4,250.0,0.60,292.8,6.593,5785528.0,1.929
#Mean,420.0,,4.370,,,,,,,
#Std_Dev,0.0,,0.006,,,,,,,
64,440.0,Standard + p.c.(l),4.297,0.4,250.0,0.60,297.2,6.923,5785528.0,1.925
65,440.0,Standard + p.c.(l),4.299,0.4,250.0,0.60,296.9,6.982,5785528.0,1.916
66,440.0,Standard + p.c.(l),4.301,0.4,250.0,0.60,296.7,7.01,5785528.0,1.922
#Mean,440.0,,4.299,,,,,,,
#Std_Dev,0.0,,0.002,,,,,,,
67,460.0,Standard + p.c.(l),4.224,0.4,250.0,0.60,301.4,7.467,5785528.0,1.929
68,460.0,Standard + p.c.(l),4.224,0.4,250.0,0.60,301.0,7.453,5785528.0,1.927
69,460.0,Standard + p.c.(l),4.229,0.4,250.0,0.60,301.3,7.589,5785528.0,1.921
#Mean,460.0,,4.226,,,,,,,
#Std_Dev,0.0,,0.002,,,,,,,
70,480.0,Standard + p.c.(l),4.173,0.4,250.0,0.60,304.7,8.079,5785528.0,1.92
71,480.0,Standard + p.c.(l),4.176,0.4,250.0,0.60,304.6,6.813,4882028.2,1.92
72,480.0,Standard + p.c.(l),4.175,0.4,250.0,0.60,304.1,6.892,4882028.2,2.132
#Mean,480.0,,4.174,,,,,,,
#Std_Dev,0.0,,0.001,,,,,,,
73,500.0,Standard + p.c.(l),4.108,0.4,250.0,0.60,308.5,7.298,4889068.4,1.933
74,500.0,Standard + p.c.(l),4.112,0.4,250.0,0.60,308.7,7.347,4889068.4,1.921
75,500.0,Standard + p.c.(l),4.106,0.4,250.0,0.60,308.0,7.538,4889068.4,1.91
#Mean,500.0,,4.109,,,,,,,
#Std_Dev,0.0,,0.003,,,,,,,
76,520.0,Standard + p.c.(l),4.056,0.4,250.0,0.60,311.6,7.881,4889068.4,1.941
77,520.0,Standard + p.c.(l),4.053,0.4,250.0,0.60,312.1,6.761,4246762.2,1.919
78,520.0,Standard + p.c.(l),4.057,0.4,250.0,0.60,311.8,6.805,4246762.2,1.909
#Mean,520.0,,4.055,,,,,,,
#Std_Dev,0.0,,0.002,,,,,,,
79,540.0,Standard + p.c.(l),4.006,0.4,250.0,0.60,315.9,7.329,4246762.2,1.933
80,540.0,Standard + p.c.(l),4.009,0.4,250.0,0.60,315.0,7.346,4246762.2,1.912
81,540.0,Standard + p.c.(l),4.009,0.4,250.0,0.60,314.7,7.385,4246762.2,1.946
#Mean,540.0,,4.008,,,,,,,
#Std_Dev,0.0,,0.001,,,,,,,
82,560.0,Standard + p.c.(l),3.956,0.4,250.0,0.60,318.0,7.821,4246762.2,1.948
83,560.0,Standard + p.c.(l),3.965,0.4,250.0,0.60,318.1,7.642,4246762.2,1.964
84,560.0,Standard + p.c.(l),3.959,0.4,250.0,0.60,318.8,7.569,4246762.2,1.918
#Mean,560.0,,3.960,,,,,,,
#Std_Dev,0.0,,0.005,,,,,,,
85,580.0,Standard + p.c.(l),3.915,0.4,250.0,0.60,321.4,8.209,4246762.2,1.938
86,580.0,Standard + p.c.(l),3.916,0.4,250.0,0.60,321.1,6.9,3582396.5,1.909
87,580.0,Standard + p.c.(l),3.916,0.4,250.0,0.60,321.7,6.814,3582396.5,1.92
#Mean,580.0,,3.916,,,,,,,
#Std_Dev,0.0,,0.000,,,,,,,
88,600.0,Standard + p.c.(l),3.876,0.4,250.0,0.60,324.1,7.189,3582396.5,1.959
89,600.0,Standard + p.c.(l),3.884,0.4,250.0,0.60,323.2,7.219,3582396.5,1.921
90,600.0,Standard + p.c.(l),3.877,0.4,250.0,0.60,324.1,7.27,3582396.5,1.927
#Mean,600.0,,3.879,,,,,,,
#Std_Dev,0.0,,0.005,,,,,,,
91,620.0,Standard + p.c.(l),3.836,0.4,250.0,0.60,326.9,7.625,3582396.5,1.908
92,620.0,Standard + p.c.(l),3.833,0.4,250.0,0.60,326.8,7.686,3582396.5,1.936
93,620.0,Standard + p.c.(l),3.842,0.4,250.0,0.60,325.6,7.625,3582396.5,2.132
#Mean,620.0,,3.837,,,,,,,
#Std_Dev,0.0,,0.005,,,,,,,
94,640.0,Standard + p.c.(l),3.811,0.4,250.0,0.60,328.5,8.088,3582396.5,2.115
95,640.0,Standard + p.c.(l),3.805,0.4,250.0,0.60,328.8,6.863,3097792.0,1.934
96,640.0,Standard + p.c.(l),3.800,0.4,250.0,0.60,329.1,6.904,3097792.0,1.964
#Mean,640.0,,3.805,,,,,,,
#Std_Dev,0.0,,0.006,,,,,,,
97,660.0,Standard + p.c.(l),3.774,0.4,250.0,0.60,330.7,7.303,3097792.0,2.137
98,660.0,Standard + p.c.(l),3.769,0.4,250.0,0.60,331.1,7.226,3097792.0,1.925
99,660.0,Standard + p.c.(l),3.785,0.4,250.0,0.60,330.2,7.372,3097792.0,2.115
#Mean,660.0,,3.776,,,,,,,
#Std_Dev,0.0,,0.008,,,,,,,
100,680.0,Standard + p.c.(l),3.714,0.4,250.0,0.60,333.5,7.536,3097792.0,1.94
101,680.0,Standard + p.c.(l),3.727,0.4,250.0,0.60,333.3,7.473,3097792.0,1.921
102,680.0,Standard + p.c.(l),3.745,0.4,250.0,0.60,334.0,7.585,3097792.0,2.1
#Mean,680.0,,3.729,,,,,,,
#Std_Dev,0.0,,0.016,,,,,,,
103,700.0,Standard + p.c.(l),3.706,0.3,250.0,0.60,335.1,7.987,3097792.0,2.078
104,700.0,Standard + p.c.(l),3.692,0.4,250.0,0.60,335.8,7.999,3097792.0,1.919
105,700.0,Standard + p.c.(l),3.692,0.4,250.0,0.60,335.3,7.966,3097792.0,1.919
#Mean,700.0,,3.697,,,,,,,
#Std_Dev,0.0,,0.008,,,,,,,
106,720.0,Standard + p.c.(l),3.665,0.4,250.0,0.60,338.4,8.386,3097792.0,1.937
107,720.0,Standard + p.c.(l),3.693,0.4,250.0,0.60,337.4,6.968,2619680.2,1.937
108,720.0,Standard + p.c.(l),3.681,0.3,250.0,0.60,336.9,6.804,2619680.2,1.911
#Mean,720.0,,3.680,,,,,,,
#Std_Dev,0.0,,0.014,,,,,,,
109,740.0,Standard + p.c.(l),3.648,0.4,250.0,0.60,338.2,7.313,2619680.2,2.118
110,740.0,Standard + p.c.(l),3.644,0.4,250.0,0.60,338.5,7.16,2619680.2,1.927
111,740.0,Standard + p.c.(l),3.649,0.3,250.0,0.60,338.6,7.061,2619680.2,1.955
#Mean,740.0,,3.647,,,,,,,
#Std_Dev,0.0,,0.003,,,,,,,
112,760.0,Standard + p.c.(l),3.632,0.4,250.0,0.60,340.9,7.466,2619680.2,1.902
113,760.0,Standard + p.c.(l),3.623,0.3,250.0,0.60,339.6,7.394,2619680.2,1.913
114,760.0,Standard + p.c.(l),3.635,0.3,250.0,0.60,340.1,7.535,2619680.2,2.07
#Mean,760.0,,3.630,,,,,,,
#Std_Dev,0.0,,0.006,,,,,,,
115,780.0,Standard + p.c.(l),3.614,0.3,250.0,0.60,340.6,7.828,2619680.2,2.132
116,780.0,Standard + p.c.(l),3.612,0.3,250.0,0.60,340.7,7.654,2619680.2,1.938
117,780.0,Standard + p.c.(l),3.616,0.4,250.0,0.60,341.0,7.615,2619680.2,1.945
#Mean,780.0,,3.614,,,,,,,
#Std_Dev,0.0,,0.002,,,,,,,
118,800.0,Standard + p.c.(l),3.575,0.4,250.0,0.60,342.0,8.152,2619680.2,1.942
119,800.0,Standard + p.c.(l),3.601,0.3,250.0,0.60,341.6,7.983,2619680.2,1.93
120,800.0,Standard + p.c.(l),3.593,0.3,250.0,0.60,342.0,7.793,2619680.2,1.943
#Mean,800.0,,3.590,,,,,,,
#Std_Dev,0.0,,0.014,,,,,,,
121,820.0,Standard + p.c.(l),3.580,0.3,250.0,0.60,342.4,8.199,2619680.2,2.126
122,820.0,Standard + p.c.(l),3.609,0.3,250.0,0.60,340.7,8.338,2619680.2,1.916
123,820.0,Standard + p.c.(l),3.583,0.3,250.0,0.60,342.6,8.075,2619680.2,1.951
#Mean,820.0,,3.591,,,,,,,
#Std_Dev,0.0,,0.016,,,,,,,
124,840.0,Standard + p.c.(l),3.567,0.3,250.0,0.60,342.8,8.487,2619680.2,2.084
125,840.0,Standard + p.c.(l),3.582,0.3,250.0,0.60,341.1,7.329,2260705.3,2.094
126,840.0,Standard + p.c.(l),3.577,0.3,250.0,0.60,342.5,7.314,2260705.3,2.05
#Mean,840.0,,3.575,,,,,,,
#Std_Dev,0.0,,0.008,,,,,,,
127,860.0,Standard + p.c.(l),3.539,0.3,250.0,0.60,344.0,7.501,2260705.3,1.943
128,860.0,Standard + p.c.(l),3.558,0.3,250.0,0.60,343.3,7.466,2260705.3,1.934
129,860.0,Standard + p.c.(l),3.519,0.3,250.0,0.60,344.7,7.383,2260705.3,1.922
#Mean,860.0,,3.539,,,,,,,
#Std_Dev,0.0,,0.020,,,,,,,
130,880.0,Standard + p.c.(l),3.563,0.3,250.0,0.60,342.3,7.73,2260705.3,2.113
131,880.0,Standard + p.c.(l),3.552,0.3,250.0,0.60,342.0,7.675,2260705.3,2.114
132,880.0,Standard + p.c.(l),3.557,0.3,250.0,0.60,343.7,7.604,2260705.3,1.929
#Mean,880.0,,3.557,,,,,,,
#Std_Dev,0.0,,0.006,,,,,,,
133,900.0,Standard + p.c.(l),3.522,0.3,250.0,0.60,341.9,7.762,2260705.3,1.954
134,900.0,Standard + p.c.(l),3.566,0.3,250.0,0.60,341.4,7.963,2260705.3,2.11
135,900.0,Standard + p.c.(l),3.621,0.3,250.0,0.60,339.4,7.906,2260705.3,2.054
#Mean,900.0,,3.570,,,,,,,
#Std_Dev,0.0,,0.050,,,,,,,
136,920.0,Standard + p.c.(l),3.555,0.3,250.0,0.60,340.1,8.005,2260705.3,1.944
137,920.0,Standard + p.c.(l),3.566,0.3,250.0,0.60,338.7,8.072,2260705.3,1.931
138,920.0,Standard + p.c.(l),3.524,0.4,250.0,0.60,343.5,8.022,2260705.3,1.917
#Mean,920.0,,3.548,,,,,,,
#Std_Dev,0.0,,0.022,,,,,,,
139,940.0,Standard + p.c.(l),3.546,0.3,250.0,0.60,340.6,8.039,2260705.3,1.951
140,940.0,Standard + p.c.(l),3.642,0.3,250.0,0.60,334.7,8.246,2260705.3,2.154
141,940.0,Standard + p.c.(l),3.618,0.3,250.0,0.60,336.6,8.268,2260705.3,1.946
#Mean,940.0,,3.602,,,,,,,
#Std_Dev,0.0,,0.050,,,,,,,
142,960.0,Standard + p.c.(l),3.591,0.3,250.0,0.60,337.7,8.558,2260705.3,1.93
143,960.0,Standard + p.c.(l),3.581,0.3,250.0,0.60,333.7,8.414,2260705.3,2.083
144,960.0,Standard + p.c.(l),3.628,0.3,250.0,0.60,335.6,8.477,2260705.3,1.91
#Mean,960.0,,3.600,,,,,,,
#Std_Dev,0.0,,0.025,,,,,,,
146,1000.0,Standard + p.c.(l),3.689,0.3,250.0,0.60,327.9,7.385,1879357.9,1.938
147,1000.0,Standard + p.c.(l),3.639,0.3,250.0,0.60,332.1,7.473,1879357.9,1.928
148,1000.0,Standard + p.c.(l),3.647,0.3,250.0,0.60,329.3,7.617,1879357.9,1.917
#Mean,1000.0,,3.658,,,,,,,
#Std_Dev,0.0,,0.027,,,,,,,
149,1020.0,Standard + p.c.(l),3.676,0.3,250.0,0.60,327.6,7.651,1879357.9,1.935
150,1020.0,Standard + p.c.(l),3.651,0.3,250.0,0.60,328.2,7.563,1879357.9,2.134
151,1020.0,Standard + p.c.(l),3.701,0.3,250.0,0.60,326.6,7.608,1879357.9,1.931
#Mean,1020.0,,3.676,,,,,,,
#Std_Dev,0.0,,0.025,,,,,,,
152,1040.0,Standard + p.c.(l),3.703,0.3,250.0,0.60,326.5,7.737,1879357.9,1.941
153,1040.0,Standard + p.c.(l),3.707,0.3,250.0,0.60,325.0,7.768,1879357.9,1.939
154,1040.0,Standard + p.c.(l),3.725,0.3,250.0,0.60,324.3,7.693,1879357.9,2.101
#Mean,1040.0,,3.711,,,,,,,
#Std_Dev,0.0,,0.012,,,,,,,
155,1060.0,Standard + p.c.(l),3.715,0.3,250.0,0.60,323.6,7.985,1879357.9,1.943
156,1060.0,Standard + p.c.(l),3.726,0.3,250.0,0.60,322.3,7.74,1879357.9,2.117
157,1060.0,Standard + p.c.(l),3.723,0.3,250.0,0.60,323.1,7.856,1879357.9,1.957
#Mean,1060.0,,3.721,,,,,,,
#Std_Dev,0.0,,0.006,,,,,,,
158,1080.0,Standard + p.c.(l),3.754,0.3,250.0,0.60,318.8,8.004,1879357.9,1.927
159,1080.0,Standard + p.c.(l),3.737,0.3,250.0,0.60,321.3,7.833,1879357.9,2.115
160,1080.0,Standard + p.c.(l),3.742,0.3,250.0,0.60,320.3,8.021,1879357.9,1.929
#Mean,1080.0,,3.744,,,,,,,
#Std_Dev,0.0,,0.009,,,,,,,
161,1100.0,Standard + p.c.(l),3.773,0.3,250.0,0.60,317.2,8.081,1879357.9,2.088
162,1100.0,Standard + p.c.(l),3.879,0.4,250.0,0.60,316.4,8.07,1879357.9,1.916
163,1100.0,Standard + p.c.(l),3.805,0.3,250.0,0.60,315.8,8.285,1879357.9,1.961
#Mean,1100.0,,3.819,,,,,,,
#Std_Dev,0.0,,0.054,,,,,,,
164,1120.0,Standard + p.c.(l),3.818,0.2,250.0,0.60,313.8,8.138,1879357.9,1.924
165,1120.0,Standard + p.c.(l),3.814,0.2,250.0,0.60,315.7,8.116,1879357.9,2.084
166,1120.0,Standard + p.c.(l),3.776,0.2,250.0,0.60,313.1,8.22,1879357.9,2.065
#Mean,1120.0,,3.803,,,,,,,
#Std_Dev,0.0,,0.023,,,,,,,
167,1140.0,Standard + p.c.(l),3.841,0.2,250.0,0.60,309.3,8.221,1879357.9,2.134
168,1140.0,Standard + p.c.(l),3.930,0.3,250.0,0.60,307.5,8.091,1879357.9,2.113
169,1140.0,Standard + p.c.(l),3.880,0.3,250.0,0.60,310.6,8.276,1879357.9,1.94
#Mean,1140.0,,3.884,,,,,,,
#Std_Dev,0.0,,0.044,,,,,,,
170,1180.0,Standard + p.c.(l),4.092,0.4,250.0,0.60,297.1,4.391,981255.6,1.93
171,1180.0,Standard + p.c.(l),3.959,0.3,250.0,0.60,300.4,7.74,1690366.1,2.123
172,1180.0,Standard + p.c.(l),4.029,0.3,250.0,0.60,300.3,7.701,1690366.1,1.913
#Mean,1180.0,,4.027,,,,,,,
#Std_Dev,0.0,,0.066,,,,,,,

File: data/LQG_putty/graphite-putty samples/Thermal Diffusivity/6.csv
##Thermal_diffusivity

##General_information
#Database,set2.mdb
#Instrument,#LFA_467
#Identity,graphite putty set 2
#Date,2022-12-09
#Material,6 - A
#Ref_temperature /�C,20.0
#Ref_density /(g/cm^3),1.000
#Sample,6
#Type,#Single_layer
#Sample position,A
#Spotsize,2.8
#Filter,0
#Thickness_RT/mm,2.8600
#Diameter/mm,9.800
#Sensor,InSb (HT)
#Operator,MJA
#Remark_mment,---
#Cp_table,Cp_const
#Expansion_table,dL_const
#CalcCode,Standard + p.c./l/0-0-0
#MFC_Purge2_Gas,ARGON
#MFC_Protective_Gas,ARGON
,

##Results
#Shot_number,#Temperature/C,#Model,#Diffusivity/(mm^2/s),#Uncertainty/%,#Laser_voltage/V,#Pulse_width/ms,#Half_time,#T_Infin,#Ampl_gain,#Pulse_integr
1,25.1,Standard + p.c.(l),5.197,0.3,250.0,0.60,210.5,1.041,50865869.1,2.113
2,25.1,Standard + p.c.(l),5.182,0.3,250.0,0.60,211.8,1.039,50865869.1,2.024
3,25.1,Standard + p.c.(l),5.202,0.3,250.0,0.60,211.2,1.004,50865869.1,1.936
#Mean,25.1,,5.194,,,,,,,
#Std_Dev,0.0,,0.010,,,,,,,
4,40.0,Standard + p.c.(l),5.051,0.3,250.0,0.60,218.6,1.435,50865869.1,2.105
5,40.0,Standard + p.c.(l),5.059,0.3,250.0,0.60,216.5,1.454,50865869.1,2.11
6,40.0,Standard + p.c.(l),5.049,0.3,250.0,0.60,216.3,1.417,50865869.1,1.935
#Mean,40.0,,5.053,,,,,,,
#Std_Dev,0.0,,0.005,,,,,,,
7,60.0,Standard + p.c.(l),4.857,0.3,250.0,0.60,225.0,2.14,50865869.1,2.138
8,60.0,Standard + p.c.(l),4.861,0.3,250.0,0.60,225.7,2.095,50865869.1,1.939
9,60.0,Standard + p.c.(l),4.865,0.3,250.0,0.60,222.9,2.148,50865869.1,2.111
#Mean,60.0,,4.861,,,,,,,
#Std_Dev,0.0,,0.004,,,,,,,
10,80.0,Standard + p.c.(l),4.653,0.3,250.0,0.60,233.5,2.982,50865869.1,1.942
11,80.0,Standard + p.c.(l),4.670,0.3,250.0,0.60,232.8,3.024,50865869.1,2.111
12,80.0,Standard + p.c.(l),4.690,0.3,250.0,0.60,232.7,3.04,50865869.1,2.084
#Mean,80.0,,4.671,,,,,,,
#Std_Dev,0.0,,0.018,,,,,,,
13,100.0,Standard + p.c.(l),4.539,0.3,250.0,0.60,239.5,4.109,50865869.1,2.083
14,100.0,Standard + p.c.(l),4.528,0.3,250.0,0.60,239.8,4.172,50865869.1,2.1
15,100.0,Standard + p.c.(l),4.522,0.3,250.0,0.60,240.2,4.068,50865869.1,2.085
#Mean,100.0,,4.530,,,,,,,
#Std_Dev,0.0,,0.009,,,,,,,
16,120.0,Standard + p.c.(l),4.389,0.3,250.0,0.60,247.2,5.454,50865869.1,1.93
17,120.0,Standard + p.c.(l),4.394,0.3,250.0,0.60,247.5,5.343,50865869.1,1.949
18,120.0,Standard + p.c.(l),4.398,0.3,250.0,0.60,246.8,5.477,50865869.1,2.104
#Mean,120.0,,4.394,,,,,,,
#Std_Dev,0.0,,0.004,,,,,,,
19,140.0,Standard + p.c.(l),4.279,0.2,250.0,0.60,253.5,7.157,50865869.1,2.034
20,140.0,Standard + p.c.(l),4.285,0.3,250.0,0.60,253.0,7.142,50865869.1,2.097
21,140.0,Standard + p.c.(l),4.277,0.3,250.0,0.60,253.1,6.93,50865869.1,1.934
#Mean,140.0,,4.280,,,,,,,
#Std_Dev,0.0,,0.004,,,,,,,
22,160.0,Standard + p.c.(l),4.172,0.3,250.0,0.60,259.6,8.603,50865869.1,1.947
23,160.0,Standard + p.c.(l),4.171,0.3,250.0,0.60,260.0,6.729,38552456.1,1.919
24,160.0,Standard + p.c.(l),4.172,0.3,250.0,0.60,259.6,6.714,38552456.1,1.938
#Mean,160.0,,4.172,,,,,,,
#Std_Dev,0.0,,0.000,,,,,,,
25,180.0,Standard + p.c.(l),4.076,0.3,250.0,0.60,265.8,8.238,38552456.1,2.073
26,180.0,Standard + p.c.(l),4.076,0.3,250.0,0.60,266.0,6.537,30667368.2,1.92
27,180.0,Standard + p.c.(l),4.074,0.3,250.0,0.60,266.3,6.513,30667368.2,1.951
#Mean,180.0,,4.075,,,,,,,
#Std_Dev,0.0,,0.001,,,,,,,
28,200.0,Standard + p.c.(l),3.983,0.3,250.0,0.60,271.6,7.982,30667368.2,2.103
29,200.0,Standard + p.c.(l),3.988,0.3,250.0,0.60,271.3,6.406,25064104.0,1.965
30,200.0,Standard + p.c.(l),3.981,0.3,250.0,0.60,271.4,6.45,25064104.0,1.93
#Mean,200.0,,3.984,,,,,,,
#Std_Dev,0.0,,0.003,,,,,,,
31,220.0,Standard + p.c.(l),3.899,0.2,250.0,0.60,276.8,7.751,25064104.0,1.901
32,220.0,Standard + p.c.(l),3.901,0.3,250.0,0.60,276.6,6.474,21296782.2,1.929
33,220.0,Standard + p.c.(l),3.901,0.2,250.0,0.60,276.9,6.654,21296782.2,1.919
#Mean,220.0,,3.901,,,,,,,
#Std_Dev,0.0,,0.001,,,,,,,
34,240.0,Standard + p.c.(l),3.814,0.2,250.0,0.60,282.4,7.331,21296782.2,1.932
35,240.0,Standard + p.c.(l),3.818,0.2,250.0,0.60,282.4,7.44,21296782.2,1.934
36,240.0,Standard + p.c.(l),3.825,0.2,250.0,0.60,281.7,7.533,21296782.2,2.135
#Mean,240.0,,3.819,,,,,,,
#Std_Dev,0.0,,0.006,,,,,,,
37,260.0,Standard + p.c.(l),3.737,0.3,250.0,0.60,288.6,8.291,21296782.2,1.922
38,260.0,Standard + p.c.(l),3.740,0.3,250.0,0.60,288.5,6.442,16903660.9,1.936
39,260.0,Standard + p.c.(l),3.743,0.3,250.0,0.60,288.3,6.777,16903660.9,2.045
#Mean,260.0,,3.740,,,,,,,
#Std_Dev,0.0,,0.003,,,,,,,
40,280.0,Standard + p.c.(l),3.712,0.3,250.0,0.60,290.9,7.518,16903660.9,2.054
41,280.0,Standard + p.c.(l),3.712,0.3,250.0,0.60,291.0,7.492,16903660.9,1.96
42,280.0,Standard + p.c.(l),3.712,0.3,250.0,0.60,290.8,7.424,16903660.9,1.945
#Mean,280.0,,3.712,,,,,,,
#Std_Dev,0.0,,0.000,,,,,,,
43,300.0,Standard + p.c.(l),3.767,0.4,250.0,0.60,287.0,9.295,16903660.9,1.934
44,300.0,Standard + p.c.(l),3.738,0.3,250.0,0.60,288.1,6.356,11834675.3,1.887
45,300.0,Standard + p.c.(l),3.734,0.3,250.0,0.60,289.0,6.493,11834675.3,1.907
#Mean,300.0,,3.746,,,,,,,
#Std_Dev,0.0,,0.018,,,,,,,
46,320.0,Standard + p.c.(l),3.777,0.3,250.0,0.60,284.6,7.871,11834675.3,2.11
47,320.0,Standard + p.c.(l),3.775,0.3,250.0,0.60,284.7,6.416,9988562.6,1.931
48,320.0,Standard + p.c.(l),3.775,0.3,250.0,0.60,284.8,6.515,9988562.6,1.912
#Mean,320.0,,3.776,,,,,,,
#Std_Dev,0.0,,0.001,,,,,,,
49,340.0,Standard + p.c.(l),3.759,0.3,250.0,0.60,285.6,7.324,9988562.6,1.93
50,340.0,Standard + p.c.(l),3.761,0.3,250.0,0.60,285.7,7.135,9988562.6,1.922
51,340.0,Standard + p.c.(l),3.766,0.3,250.0,0.60,285.2,7.368,9988562.6,2.096
#Mean,340.0,,3.762,,,,,,,
#Std_Dev,0.0,,0.004,,,,,,,
52,360.0,Standard + p.c.(l),3.710,0.3,250.0,0.60,289.4,7.888,9988562.6,1.906
53,360.0,Standard + p.c.(l),3.712,0.3,250.0,0.60,289.6,6.503,8298900.8,1.92
54,360.0,Standard + p.c.(l),3.714,0.3,250.0,0.60,289.3,6.624,8298900.8,1.951
#Mean,360.0,,3.712,,,,,,,
#Std_Dev,0.0,,0.002,,,,,,,
55,380.0,Standard + p.c.(l),3.665,0.3,250.0,0.60,292.9,7.182,8298900.8,1.945
56,380.0,Standard + p.c.(l),3.672,0.3,250.0,0.60,292.5,7.376,8298900.8,2.102
57,380.0,Standard + p.c.(l),3.671,0.3,250.0,0.60,292.4,7.332,8298900.8,2.085
#Mean,380.0,,3.669,,,,,,,
#Std_Dev,0.0,,0.004,,,,,,,
58,400.0,Standard + p.c.(l),3.625,0.3,250.0,0.60,296.0,7.915,8298900.8,1.932
59,400.0,Standard + p.c.(l),3.616,0.3,250.0,0.60,296.1,6.464,6911969.6,1.952
60,400.0,Standard + p.c.(l),3.620,0.3,250.0,0.60,295.9,6.665,6911969.6,2.078
#Mean,400.0,,3.620,,,,,,,
#Std_Dev,0.0,,0.004,,,,,,,
61,420.0,Standard + p.c.(l),3.581,0.3,250.0,0.60,298.4,7.074,6911969.6,1.942
62,420.0,Standard + p.c.(l),3.588,0.3,250.0,0.60,298.1,7.179,6911969.6,2.106
63,420.0,Standard + p.c.(l),3.585,0.3,250.0,0.60,298.6,7.149,6911969.6,1.941
#Mean,420.0,,3.584,,,,,,,
#Std_Dev,0.0,,0.003,,,,,,,
64,440.0,Standard + p.c.(l),3.550,0.3,250.0,0.60,300.8,7.634,6911969.6,1.948
65,440.0,Standard + p.c.(l),3.560,0.3,250.0,0.60,300.3,7.894,6911969.6,2.114
66,440.0,Standard + p.c.(l),3.548,0.3,250.0,0.60,301.0,6.429,5785528.0,1.935
#Mean,440.0,,3.553,,,,,,,
#Std_Dev,0.0,,0.006,,,,,,,
67,460.0,Standard + p.c.(l),3.518,0.3,250.0,0.60,302.8,6.926,5785528.0,2.078
68,460.0,Standard + p.c.(l),3.517,0.3,250.0,0.60,303.1,7.009,5785528.0,1.909
69,460.0,Standard + p.c.(l),3.524,0.3,250.0,0.60,302.7,7.179,5785528.0,2.097
#Mean,460.0,,3.520,,,,,,,
#Std_Dev,0.0,,0.004,,,,,,,
70,480.0,Standard + p.c.(l),3.499,0.3,250.0,0.60,304.3,7.681,5785528.0,2.029
71,480.0,Standard + p.c.(l),3.497,0.3,250.0,0.60,304.8,7.63,5785528.0,1.928
72,480.0,Standard + p.c.(l),3.502,0.3,250.0,0.60,304.2,7.679,5785528.0,2.083
#Mean,480.0,,3.499,,,,,,,
#Std_Dev,0.0,,0.003,,,,,,,
73,500.0,Standard + p.c.(l),3.468,0.3,250.0,0.60,306.5,7.166,5086586.9,1.911
74,500.0,Standard + p.c.(l),3.469,0.3,250.0,0.60,306.2,7.087,5086586.9,1.905
75,500.0,Standard + p.c.(l),3.480,0.3,250.0,0.60,306.0,7.319,5086586.9,2.082
#Mean,500.0,,3.472,,,,,,,
#Std_Dev,0.0,,0.007,,,,,,,
76,520.0,Standard + p.c.(l),3.426,0.3,250.0,0.60,308.3,7.572,5086586.9,1.922
77,520.0,Standard + p.c.(l),3.453,0.3,250.0,0.60,307.4,7.766,5086586.9,2.102
78,520.0,Standard + p.c.(l),3.456,0.3,250.0,0.60,307.4,6.749,4430982.4,2.074
#Mean,520.0,,3.445,,,,,,,
#Std_Dev,0.0,,0.016,,,,,,,
79,540.0,Standard + p.c.(l),3.428,0.3,250.0,0.60,309.4,6.963,4430982.4,1.929
80,540.0,Standard + p.c.(l),3.435,0.3,250.0,0.60,309.2,7.149,4430982.4,1.919
81,540.0,Standard + p.c.(l),3.440,0.3,250.0,0.60,308.7,7.023,4430982.4,1.951
#Mean,540.0,,3.435,,,,,,,
#Std_Dev,0.0,,0.006,,,,,,,
82,560.0,Standard + p.c.(l),3.412,0.3,250.0,0.60,309.9,7.482,4430982.4,1.897
83,560.0,Standard + p.c.(l),3.421,0.3,250.0,0.60,309.6,7.604,4430982.4,2.102
84,560.0,Standard + p.c.(l),3.423,0.3,250.0,0.60,308.9,7.526,4430982.4,2.099
#Mean,560.0,,3.418,,,,,,,
#Std_Dev,0.0,,0.006,,,,,,,
85,580.0,Standard + p.c.(l),3.397,0.3,250.0,0.60,310.7,7.712,4430982.4,1.933
86,580.0,Standard + p.c.(l),3.401,0.3,250.0,0.60,310.9,7.741,4430982.4,1.928
87,580.0,Standard + p.c.(l),3.404,0.3,250.0,0.60,310.7,7.903,4430982.4,2.06
#Mean,580.0,,3.401,,,,,,,
#Std_Dev,0.0,,0.004,,,,,,,
88,600.0,Standard + p.c.(l),3.383,0.3,250.0,0.60,311.9,7.199,3820592.0,1.908
89,600.0,Standard + p.c.(l),3.387,0.3,250.0,0.60,311.5,7.204,3820592.0,2.101
90,600.0,Standard + p.c.(l),3.390,0.3,250.0,0.60,310.9,7.287,3820592.0,2.077
#Mean,600.0,,3.387,,,,,,,
#Std_Dev,0.0,,0.004,,,,,,,
91,620.0,Standard + p.c.(l),3.382,0.3,250.0,0.60,312.1,7.388,3820592.0,1.95
92,620.0,Standard + p.c.(l),3.375,0.3,250.0,0.60,312.2,7.572,3820592.0,1.914
93,620.0,Standard + p.c.(l),3.377,0.3,250.0,0.60,311.8,7.408,3820592.0,1.916
#Mean,620.0,,3.378,,,,,,,
#Std_Dev,0.0,,0.004,,,,,,,
94,640.0,Standard + p.c.(l),3.370,0.3,250.0,0.60,312.0,7.954,3820592.0,2.093
95,640.0,Standard + p.c.(l),3.373,0.3,250.0,0.60,311.9,6.878,3287409.7,2.038
96,640.0,Standard + p.c.(l),3.374,0.3,250.0,0.60,312.0,6.786,3287409.7,2.095
#Mean,640.0,,3.372,,,,,,,
#Std_Dev,0.0,,0.002,,,,,,,
97,660.0,Standard + p.c.(l),3.368,0.3,250.0,0.60,312.1,6.883,3287409.7,1.942
98,660.0,Standard + p.c.(l),3.364,0.3,250.0,0.60,312.4,7.012,3287409.7,1.905
99,660.0,Standard + p.c.(l),3.381,0.3,250.0,0.60,311.6,7.141,3287409.7,2.081
#Mean,660.0,,3.371,,,,,,,
#Std_Dev,0.0,,0.009,,,,,,,
100,680.0,Standard + p.c.(l),3.360,0.3,250.0,0.60,312.0,7.407,3287409.7,1.942
101,680.0,Standard + p.c.(l),3.367,0.3,250.0,0.60,311.9,7.452,3287409.7,2.087
102,680.0,Standard + p.c.(l),3.379,0.3,250.0,0.60,311.2,7.519,3287409.7,2.091
#Mean,680.0,,3.368,,,,,,,
#Std_Dev,0.0,,0.010,,,,,,,
103,700.0,Standard + p.c.(l),3.374,0.3,250.0,0.60,311.1,7.653,3287409.7,2.103
104,700.0,Standard + p.c.(l),3.367,0.3,250.0,0.60,311.2,7.818,3287409.7,2.1
105,700.0,Standard + p.c.(l),3.370,0.3,250.0,0.60,310.8,7.586,3287409.7,1.932
#Mean,700.0,,3.370,,,,,,,
#Std_Dev,0.0,,0.004,,,,,,,
106,720.0,Standard + p.c.(l),3.372,0.3,250.0,0.60,310.3,7.922,3287409.7,1.937
107,720.0,Standard + p.c.(l),3.374,0.3,250.0,0.60,310.0,8.069,3287409.7,2.128
108,720.0,Standard + p.c.(l),3.376,0.3,250.0,0.60,310.4,6.866,2823926.0,2.097
#Mean,720.0,,3.374,,,,,,,
#Std_Dev,0.0,,0.002,,,,,,,
109,740.0,Standard + p.c.(l),3.363,0.3,250.0,0.60,309.8,7.211,2823926.0,2.083
110,740.0,Standard + p.c.(l),3.366,0.3,250.0,0.60,310.4,7.231,2823926.0,2.074
111,740.0,Standard + p.c.(l),3.372,0.3,250.0,0.60,310.8,7.037,2823926.0,1.926
#Mean,740.0,,3.367,,,,,,,
#Std_Dev,0.0,,0.004,,,,,,,
112,760.0,Standard + p.c.(l),3.367,0.3,250.0,0.60,309.5,7.588,2823926.0,2.07
113,760.0,Standard + p.c.(l),3.364,0.3,250.0,0.60,309.9,7.309,2823926.0,2.073
114,760.0,Standard + p.c.(l),3.363,0.3,250.0,0.60,310.2,7.429,2823926.0,2.102
#Mean,760.0,,3.365,,,,,,,
#Std_Dev,0.0,,0.002,,,,,,,
115,780.0,Standard + p.c.(l),3.355,0.3,250.0,0.60,311.0,7.638,2823926.0,2.098
116,780.0,Standard + p.c.(l),3.369,0.2,250.0,0.60,308.7,7.456,2823926.0,2.066
117,780.0,Standard + p.c.(l),3.348,0.3,250.0,0.60,309.4,7.646,2823926.0,2.098
#Mean,780.0,,3.358,,,,,,,
#Std_Dev,0.0,,0.011,,,,,,,
118,800.0,Standard + p.c.(l),3.363,0.2,250.0,0.60,308.4,7.685,2823926.0,1.949
119,800.0,Standard + p.c.(l),3.348,0.3,250.0,0.60,309.4,7.945,2823926.0,2.105
120,800.0,Standard + p.c.(l),3.383,0.2,250.0,0.60,309.1,7.848,2823926.0,2.107
#Mean,800.0,,3.365,,,,,,,
#Std_Dev,0.0,,0.017,,,,,,,
121,820.0,Standard + p.c.(l),3.380,0.3,250.0,0.60,308.0,8.046,2823926.0,1.881
122,820.0,Standard + p.c.(l),3.388,0.3,250.0,0.60,309.2,8.229,2823926.0,1.911
123,820.0,Standard + p.c.(l),3.362,0.3,250.0,0.60,310.2,7.061,2395643.6,2.088
#Mean,820.0,,3.377,,,,,,,
#Std_Dev,0.0,,0.014,,,,,,,
124,840.0,Standard + p.c.(l),3.347,0.4,250.0,0.60,308.5,7.204,2395643.6,2.075
125,840.0,Standard + p.c.(l),3.336,0.3,250.0,0.60,309.6,7.053,2395643.6,1.936
126,840.0,Standard + p.c.(l),3.340,0.4,250.0,0.60,309.0,7.067,2395643.6,2.127
#Mean,840.0,,3.341,,,,,,,
#Std_Dev,0.0,,0.005,,,,,,,
127,860.0,Standard + p.c.(l),3.372,0.3,250.0,0.60,306.7,7.406,2395643.6,2.119
128,860.0,Standard + p.c.(l),3.366,0.3,250.0,0.60,307.7,7.214,2395643.6,2.102
129,860.0,Standard + p.c.(l),3.365,0.3,250.0,0.60,306.4,7.303,2395643.6,2.124
#Mean,860.0,,3.368,,,,,,,
#Std_Dev,0.0,,0.004,,,,,,,
130,880.0,Standard + p.c.(l),3.366,0.3,250.0,0.60,307.0,7.56,2395643.6,2.075
131,880.0,Standard + p.c.(l),3.371,0.3,250.0,0.60,306.0,7.594,2395643.6,2.097
132,880.0,Standard + p.c.(l),3.352,0.3,250.0,0.60,306.8,7.509,2395643.6,1.898
#Mean,880.0,,3.363,,,,,,,
#Std_Dev,0.0,,0.010,,,,,,,
133,900.0,Standard + p.c.(l),3.388,0.3,250.0,0.60,306.3,7.626,2395643.6,1.942
134,900.0,Standard + p.c.(l),3.352,0.5,250.0,0.60,306.9,7.418,2395643.6,1.918
135,900.0,Standard + p.c.(l),3.367,0.3,250.0,0.60,306.4,7.678,2395643.6,1.889
#Mean,900.0,,3.369,,,,,,,
#Std_Dev,0.0,,0.018,,,,,,,
136,920.0,Standard + p.c.(l),3.368,0.3,250.0,0.60,303.7,7.858,2395643.6,1.916
137,920.0,Standard + p.c.(l),3.368,0.4,250.0,0.60,304.5,8.03,2395643.6,2.078
138,920.0,Standard + p.c.(l),3.401,0.3,250.0,0.60,301.7,7.929,2395643.6,2.078
#Mean,920.0,,3.379,,,,,,,
#Std_Dev,0.0,,0.019,,,,,,,
139,940.0,Standard + p.c.(l),3.413,0.3,250.0,0.60,299.6,8.149,2395643.6,2.066
140,940.0,Standard + p.c.(l),3.430,0.3,250.0,0.60,300.3,8.092,2395643.6,2.052
141,940.0,Standard + p.c.(l),3.425,0.2,250.0,0.60,300.1,8.083,2395643.6,1.896
#Mean,940.0,,3.423,,,,,,,
#Std_Dev,0.0,,0.009,,,,,,,
142,960.0,Standard + p.c.(l),3.459,0.3,250.0,0.60,297.3,8.313,2395643.6,2.099
143,960.0,Standard + p.c.(l),3.451,0.2,250.0,0.60,297.4,7.108,2078362.5,1.925
144,960.0,Standard + p.c.(l),3.455,0.3,250.0,0.60,297.8,7.295,2078362.5,2.114
#Mean,960.0,,3.455,,,,,,,
#Std_Dev,0.0,,0.004,,,,,,,
145,980.0,Standard + p.c.(l),3.486,0.3,250.0,0.60,294.3,7.395,2078362.5,2.092
146,980.0,Standard + p.c.(l),3.460,0.3,250.0,0.60,295.0,7.38,2078362.5,1.918
147,980.0,Standard + p.c.(l),3.458,0.3,250.0,0.60,294.1,7.33,2078362.5,1.903
#Mean,980.0,,3.468,,,,,,,
#Std_Dev,0.0,,0.016,,,,,,,
148,1000.0,Standard + p.c.(l),3.581,0.3,250.0,0.60,288.0,7.396,2078362.5,1.907
149,1000.0,Standard + p.c.(l),3.532,0.2,250.0,0.60,291.0,7.615,2078362.5,2.083
150,1000.0,Standard + p.c.(l),3.510,0.3,250.0,0.60,292.6,7.551,2078362.5,1.907
#Mean,1000.0,,3.541,,,,,,,
#Std_Dev,0.0,,0.036,,,,,,,
151,1020.0,Standard + p.c.(l),3.554,0.3,250.0,0.60,287.7,7.639,2078362.5,1.936
152,1020.0,Standard + p.c.(l),3.531,0.3,250.0,0.60,289.1,7.547,2078362.5,1.891
153,1020.0,Standard + p.c.(l),3.526,0.3,250.0,0.60,289.0,7.711,2078362.5,1.914
#Mean,1020.0,,3.537,,,,,,,
#Std_Dev,0.0,,0.015,,,,,,,
154,1040.0,Standard + p.c.(l),3.605,0.3,250.0,0.60,284.0,7.894,2078362.5,1.901
155,1040.0,Standard + p.c.(l),3.580,0.3,250.0,0.60,284.8,7.821,2078362.5,1.93
156,1040.0,Standard + p.c.(l),3.559,0.3,250.0,0.60,285.8,7.814,2078362.5,1.905
#Mean,1040.0,,3.582,,,,,,,
#Std_Dev,0.0,,0.023,,,,,,,
157,1060.0,Standard + p.c.(l),3.656,0.3,250.0,0.60,279.6,7.965,2078362.5,1.928
158,1060.0,Standard + p.c.(l),3.644,0.3,250.0,0.60,279.6,7.936,2078362.5,2.093
159,1060.0,Standard + p.c.(l),3.593,0.3,250.0,0.60,281.3,7.924,2078362.5,2.101
#Mean,1060.0,,3.631,,,,,,,
#Std_Dev,0.0,,0.033,,,,,,,
160,1080.0,Standard + p.c.(l),3.693,0.3,250.0,0.60,276.2,8.238,2078362.5,1.901
161,1080.0,Standard + p.c.(l),3.707,0.3,250.0,0.60,275.5,8.081,2078362.5,2.132
162,1080.0,Standard + p.c.(l),3.682,0.2,250.0,0.60,277.5,8.002,2078362.5,2.127
#Mean,1080.0,,3.694,,,,,,,
#Std_Dev,0.0,,0.013,,,,,,,
163,1100.0,Standard + p.c.(l),3.787,0.4,250.0,0.60,269.6,8.312,2078362.5,2.122
164,1100.0,Standard + p.c.(l),3.691,0.4,250.0,0.60,272.8,8.279,2078362.5,1.906
165,1100.0,Standard + p.c.(l),3.715,0.3,250.0,0.60,274.7,8.364,2078362.5,1.924
#Mean,1100.0,,3.731,,,,,,,
#Std_Dev,0.0,,0.050,,,,,,,
166,1120.0,Standard + p.c.(l),3.811,0.4,250.0,0.60,267.7,8.436,2078362.5,1.909
167,1120.0,Standard + p.c.(l),3.728,0.4,250.0,0.60,270.4,8.456,2078362.5,1.907
168,1120.0,Standard + p.c.(l),3.748,0.2,250.0,0.60,269.7,8.44,2078362.5,2.114
#Mean,1120.0,,3.762,,,,,,,
#Std_Dev,0.0,,0.043,,,,,,,
169,1140.0,Standard + p.c.(l),3.826,0.4,250.0,0.60,264.1,8.555,2078362.5,1.908
170,1140.0,Standard + p.c.(l),3.851,0.3,250.0,0.60,264.7,8.435,2078362.5,1.923
171,1140.0,Standard + p.c.(l),3.831,0.3,250.0,0.60,265.4,8.502,2078362.5,1.918
#Mean,1140.0,,3.836,,,,,,,
#Std_Dev,0.0,,0.013,,,,,,,
172,1160.0,Standard + p.c.(l),3.911,0.4,250.0,0.60,259.1,8.613,2078362.5,2.073
173,1160.0,Standard + p.c.(l),3.865,0.3,250.0,0.60,261.8,7.376,1783610.5,2.112
174,1160.0,Standard + p.c.(l),3.892,0.3,250.0,0.60,260.0,7.328,1783610.5,1.915
#Mean,1160.0,,3.889,,,,,,,
#Std_Dev,0.0,,0.023,,,,,,,
175,1180.0,Standard + p.c.(l),3.981,0.4,250.0,0.60,255.6,7.376,1783610.5,2.114
176,1180.0,Standard + p.c.(l),3.935,0.3,250.0,0.60,257.2,7.405,1783610.5,1.932
177,1180.0,Standard + p.c.(l),3.970,0.3,250.0,0.60,254.6,7.471,1783610.5,1.912
#Mean,1180.0,,3.962,,,,,,,
#Std_Dev,0.0,,0.024,,,,,,,
