Repository: mary-foxen/graphite-modeling

# graphite-modeling

Impact of surface properties on effective thermal conductivity of coated graphite

File: data/LQG_putty/graphite-putty samples/Thermal Diffusivity/7.csv
##Thermal_diffusivity

##General_information
#Database,set2.mdb
#Instrument,#LFA_467
#Identity,graphite putty set 2
#Date,2022-12-09
#Material,7 - B
#Ref_temperature /�C,20.0
#Ref_density /(g/cm^3),1.000
#Sample,7
#Type,#Single_layer
#Sample position,B
#Spotsize,2.8
#Filter,0
#Thickness_RT/mm,2.9600
#Diameter/mm,9.800
#Sensor,InSb (HT)
#Operator,MJA
#Remark_mment,---
#Cp_table,Cp_const
#Expansion_table,dL_const
#CalcCode,Standard + p.c./l/0-0-0
#MFC_Purge2_Gas,ARGON
#MFC_Protective_Gas,ARGON
,

##Results
#Shot_number,#Temperature/C,#Model,#Diffusivity/(mm^2/s),#Uncertainty/%,#Laser_voltage/V,#Pulse_width/ms,#Half_time,#T_Infin,#Ampl_gain,#Pulse_integr
1,25.0,Standard + p.c.(l),5.039,0.5,250.0,0.60,232.5,0.9817,50865869.1,1.941
2,25.0,Standard + p.c.(l),5.050,0.5,250.0,0.60,235.6,0.9886,50865869.1,1.951
3,25.0,Standard + p.c.(l),5.015,0.5,250.0,0.60,234.8,0.987,50865869.1,1.943
#Mean,25.0,,5.035,,,,,,,
#Std_Dev,0.0,,0.018,,,,,,,
4,40.0,Standard + p.c.(l),4.897,0.4,250.0,0.60,238.7,1.361,50865869.1,1.94
5,40.0,Standard + p.c.(l),4.878,0.4,250.0,0.60,239.6,1.382,50865869.1,1.949
6,40.0,Standard + p.c.(l),4.912,0.4,250.0,0.60,239.1,1.405,50865869.1,1.949
#Mean,40.0,,4.896,,,,,,,
#Std_Dev,0.0,,0.017,,,,,,,
7,60.0,Standard + p.c.(l),4.727,0.4,250.0,0.60,245.9,2.026,50865869.1,1.946
8,60.0,Standard + p.c.(l),4.732,0.4,250.0,0.60,247.2,2.05,50865869.1,1.939
9,60.0,Standard + p.c.(l),4.724,0.4,250.0,0.60,247.9,2.076,50865869.1,1.92
#Mean,60.0,,4.728,,,,,,,
#Std_Dev,0.0,,0.004,,,,,,,
10,80.0,Standard + p.c.(l),4.538,0.4,250.0,0.60,257.3,2.891,50865869.1,1.935
11,80.0,Standard + p.c.(l),4.540,0.4,250.0,0.60,256.4,2.943,50865869.1,1.928
12,80.0,Standard + p.c.(l),4.525,0.3,250.0,0.60,257.5,2.961,50865869.1,1.927
#Mean,80.0,,4.534,,,,,,,
#Std_Dev,0.0,,0.008,,,,,,,
13,100.0,Standard + p.c.(l),4.367,0.4,250.0,0.60,265.9,3.899,50865869.1,1.953
14,100.0,Standard + p.c.(l),4.370,0.4,250.0,0.60,266.2,3.944,50865869.1,1.899
15,100.0,Standard + p.c.(l),4.372,0.4,250.0,0.60,266.2,3.992,50865869.1,1.916
#Mean,100.0,,4.370,,,,,,,
#Std_Dev,0.0,,0.002,,,,,,,
16,120.0,Standard + p.c.(l),4.233,0.4,250.0,0.60,274.0,5.308,50865869.1,2.101
17,120.0,Standard + p.c.(l),4.232,0.4,250.0,0.60,273.7,5.225,50865869.1,1.908
18,120.0,Standard + p.c.(l),4.237,0.4,250.0,0.60,273.6,5.227,50865869.1,1.925
#Mean,120.0,,4.234,,,,,,,
#Std_Dev,0.0,,0.002,,,,,,,
19,140.0,Standard + p.c.(l),4.106,0.4,250.0,0.60,283.1,6.821,50865869.1,1.927
20,140.0,Standard + p.c.(l),4.110,0.4,250.0,0.60,282.4,6.635,50865869.1,1.956
21,140.0,Standard + p.c.(l),4.114,0.4,250.0,0.60,282.7,6.76,50865869.1,1.938
#Mean,140.0,,4.110,,,,,,,
#Std_Dev,0.0,,0.004,,,,,,,
22,160.0,Standard + p.c.(l),4.003,0.3,250.0,0.60,289.6,8.707,50865869.1,2.115
23,160.0,Standard + p.c.(l),4.004,0.3,250.0,0.60,289.3,6.641,38552456.1,2.105
24,160.0,Standard + p.c.(l),3.997,0.3,250.0,0.60,289.5,6.426,38552456.1,1.933
#Mean,160.0,,4.001,,,,,,,
#Std_Dev,0.0,,0.003,,,,,,,
25,180.0,Standard + p.c.(l),3.894,0.3,250.0,0.60,297.4,8.031,38552456.1,1.925
26,180.0,Standard + p.c.(l),3.896,0.3,250.0,0.60,297.1,6.682,31603720.7,2.086
27,180.0,Standard + p.c.(l),3.893,0.3,250.0,0.60,296.9,6.562,31603720.7,1.923
#Mean,180.0,,3.894,,,,,,,
#Std_Dev,0.0,,0.001,,,,,,,
28,200.0,Standard + p.c.(l),3.795,0.3,250.0,0.60,304.3,8.026,31603720.7,2.073
29,200.0,Standard + p.c.(l),3.794,0.3,250.0,0.60,304.3,6.622,26196801.8,1.909
30,200.0,Standard + p.c.(l),3.800,0.3,250.0,0.60,304.2,6.501,26196801.8,1.922
#Mean,200.0,,3.796,,,,,,,
#Std_Dev,0.0,,0.004,,,,,,,
31,220.0,Standard + p.c.(l),3.710,0.3,250.0,0.60,310.7,7.858,26196801.8,2.068
32,220.0,Standard + p.c.(l),3.715,0.3,250.0,0.60,311.4,6.617,22341870.1,1.945
33,220.0,Standard + p.c.(l),3.714,0.3,250.0,0.60,310.7,6.613,22341870.1,1.911
#Mean,220.0,,3.713,,,,,,,
#Std_Dev,0.0,,0.003,,,,,,,
34,240.0,Standard + p.c.(l),3.636,0.3,250.0,0.60,317.6,7.767,22341870.1,1.944
35,240.0,Standard + p.c.(l),3.641,0.3,250.0,0.60,317.0,6.819,19036860.4,2.036
36,240.0,Standard + p.c.(l),3.640,0.3,250.0,0.60,317.0,6.544,19036860.4,1.947
#Mean,240.0,,3.639,,,,,,,
#Std_Dev,0.0,,0.002,,,,,,,
37,260.0,Standard + p.c.(l),3.565,0.3,250.0,0.60,322.8,7.398,19036860.4,1.939
38,260.0,Standard + p.c.(l),3.569,0.3,250.0,0.60,323.0,7.609,19036860.4,2.061
39,260.0,Standard + p.c.(l),3.566,0.3,250.0,0.60,323.4,7.459,19036860.4,1.914
#Mean,260.0,,3.567,,,,,,,
#Std_Dev,0.0,,0.002,,,,,,,
40,280.0,Standard + p.c.(l),3.581,0.5,250.0,0.60,323.7,7.464,19036860.4,2.102
41,280.0,Standard + p.c.(l),3.584,0.5,250.0,0.60,323.7,7.493,19036860.4,2.092
42,280.0,Standard + p.c.(l),3.583,0.5,250.0,0.60,323.7,7.219,19036860.4,1.94
#Mean,280.0,,3.583,,,,,,,
#Std_Dev,0.0,,0.002,,,,,,,
43,300.0,Standard + p.c.(l),3.558,0.6,250.0,0.60,325.4,8.817,19036860.4,2.081
44,300.0,Standard + p.c.(l),3.564,0.6,250.0,0.60,324.9,6.633,14468514.4,2.117
45,300.0,Standard + p.c.(l),3.563,0.6,250.0,0.60,325.1,6.706,14468514.4,2.087
#Mean,300.0,,3.562,,,,,,,
#Std_Dev,0.0,,0.003,,,,,,,
46,320.0,Standard + p.c.(l),3.494,0.5,250.0,0.60,330.4,7.942,14468514.4,2.114
47,320.0,Standard + p.c.(l),3.494,0.5,250.0,0.60,330.2,6.665,12222670.9,2.045
48,320.0,Standard + p.c.(l),3.494,0.5,250.0,0.60,330.3,6.596,12222670.9,1.925
#Mean,320.0,,3.494,,,,,,,
#Std_Dev,0.0,,0.000,,,,,,,
49,340.0,Standard + p.c.(l),3.414,0.3,250.0,0.60,334.5,7.476,12222670.9,1.923
50,340.0,Standard + p.c.(l),3.422,0.3,250.0,0.60,333.7,7.439,12222670.9,1.922
51,340.0,Standard + p.c.(l),3.429,0.3,250.0,0.60,333.0,7.491,12222670.9,1.93
#Mean,340.0,,3.422,,,,,,,
#Std_Dev,0.0,,0.007,,,,,,,
52,360.0,Standard + p.c.(l),3.598,0.6,250.0,0.60,320.5,7.077,12222670.9,2.123
53,360.0,Standard + p.c.(l),3.617,0.6,250.0,0.60,321.0,6.83,12222670.9,1.936
54,360.0,Standard + p.c.(l),3.615,0.6,250.0,0.60,320.3,6.853,12222670.9,1.916
#Mean,360.0,,3.610,,,,,,,
#Std_Dev,0.0,,0.011,,,,,,,
55,380.0,Standard + p.c.(l),3.625,0.7,250.0,0.60,319.7,7.992,12222670.9,2.077
56,380.0,Standard + p.c.(l),3.657,0.7,250.0,0.60,318.7,6.602,10166133.4,1.932
57,380.0,Standard + p.c.(l),3.651,0.7,250.0,0.60,318.1,6.717,10166133.4,1.91
#Mean,380.0,,3.644,,,,,,,
#Std_Dev,0.0,,0.017,,,,,,,
58,400.0,Standard + p.c.(l),3.581,0.7,250.0,0.60,322.8,7.883,10166133.4,1.93
59,400.0,Standard + p.c.(l),3.588,0.7,250.0,0.60,323.2,6.751,8624317.0,1.903
60,400.0,Standard + p.c.(l),3.583,0.7,250.0,0.60,323.3,6.59,8624317.0,1.94
#Mean,400.0,,3.584,,,,,,,
#Std_Dev,0.0,,0.003,,,,,,,
61,420.0,Standard + p.c.(l),3.524,0.6,250.0,0.60,327.2,7.486,8624317.0,1.937
62,420.0,Standard + p.c.(l),3.525,0.6,250.0,0.60,327.8,7.831,8624317.0,2.066
63,420.0,Standard + p.c.(l),3.520,0.6,250.0,0.60,328.6,6.537,7360199.6,1.925
#Mean,420.0,,3.523,,,,,,,
#Std_Dev,0.0,,0.003,,,,,,,
64,440.0,Standard + p.c.(l),3.431,0.5,250.0,0.60,334.5,7.312,7360199.6,1.909
65,440.0,Standard + p.c.(l),3.422,0.5,250.0,0.60,334.9,7.358,7360199.6,1.897
66,440.0,Standard + p.c.(l),3.437,0.5,250.0,0.60,334.5,7.46,7360199.6,2.099
#Mean,440.0,,3.430,,,,,,,
#Std_Dev,0.0,,0.007,,,,,,,
67,460.0,Standard + p.c.(l),3.357,0.5,250.0,0.60,340.6,8.218,7360199.6,2.081
68,460.0,Standard + p.c.(l),3.362,0.5,250.0,0.60,340.0,6.555,6057751.5,1.934
69,460.0,Standard + p.c.(l),3.362,0.5,250.0,0.60,340.0,6.778,6057751.5,2.043
#Mean,460.0,,3.360,,,,,,,
#Std_Dev,0.0,,0.003,,,,,,,
70,480.0,Standard + p.c.(l),3.300,0.4,250.0,0.60,344.8,7.182,6057751.5,2.086
71,480.0,Standard + p.c.(l),3.296,0.4,250.0,0.60,344.6,7.425,6057751.5,2.095
72,480.0,Standard + p.c.(l),3.306,0.4,250.0,0.60,344.6,7.184,6057751.5,1.941
#Mean,480.0,,3.300,,,,,,,
#Std_Dev,0.0,,0.005,,,,,,,
73,500.0,Standard + p.c.(l),3.248,0.3,250.0,0.60,349.1,6.477,5086586.9,1.924
74,500.0,Standard + p.c.(l),3.249,0.4,250.0,0.60,349.4,6.533,5086586.9,1.939
75,500.0,Standard + p.c.(l),3.251,0.3,250.0,0.60,348.2,6.559,5086586.9,1.893
#Mean,500.0,,3.249,,,,,,,
#Std_Dev,0.0,,0.002,,,,,,,
76,520.0,Standard + p.c.(l),3.205,0.3,250.0,0.60,352.8,7.1,5086586.9,2.096
77,520.0,Standard + p.c.(l),3.213,0.3,250.0,0.60,352.0,6.933,5086586.9,1.935
78,520.0,Standard + p.c.(l),3.211,0.3,250.0,0.60,352.2,7.046,5086586.9,1.917
#Mean,520.0,,3.210,,,,,,,
#Std_Dev,0.0,,0.004,,,,,,,
79,540.0,Standard + p.c.(l),3.188,0.3,250.0,0.60,354.9,7.42,5086586.9,1.899
80,540.0,Standard + p.c.(l),3.190,0.3,250.0,0.60,355.1,7.482,5086586.9,1.936
81,540.0,Standard + p.c.(l),3.190,0.3,250.0,0.60,354.2,7.347,5086586.9,1.95
#Mean,540.0,,3.189,,,,,,,
#Std_Dev,0.0,,0.001,,,,,,,
82,560.0,Standard + p.c.(l),3.162,0.3,250.0,0.60,356.5,7.917,5086586.9,2.058
83,560.0,Standard + p.c.(l),3.150,0.3,250.0,0.60,357.4,8.006,5086586.9,2.084
84,560.0,Standard + p.c.(l),3.170,0.3,250.0,0.60,356.2,7.886,5086586.9,2.069
#Mean,560.0,,3.161,,,,,,,
#Std_Dev,0.0,,0.010,,,,,,,
85,580.0,Standard + p.c.(l),3.142,0.2,250.0,0.60,358.6,8.398,5086586.9,2.063
86,580.0,Standard + p.c.(l),3.135,0.3,250.0,0.60,358.4,6.906,4246762.2,1.917
87,580.0,Standard + p.c.(l),3.140,0.2,250.0,0.60,358.1,7.107,4246762.2,2.077
#Mean,580.0,,3.139,,,,,,,
#Std_Dev,0.0,,0.003,,,,,,,
88,600.0,Standard + p.c.(l),3.116,0.2,250.0,0.60,359.4,7.373,4246762.2,2.12
89,600.0,Standard + p.c.(l),3.108,0.2,250.0,0.60,360.3,7.47,4246762.2,2.106
90,600.0,Standard + p.c.(l),3.141,0.2,250.0,0.60,357.7,7.409,4246762.2,2.093
#Mean,600.0,,3.122,,,,,,,
#Std_Dev,0.0,,0.017,,,,,,,
91,620.0,Standard + p.c.(l),3.119,0.2,250.0,0.60,360.0,7.755,4246762.2,2.087
92,620.0,Standard + p.c.(l),3.099,0.2,250.0,0.60,360.8,7.775,4246762.2,2.057
93,620.0,Standard + p.c.(l),3.094,0.2,250.0,0.60,361.7,7.602,4246762.2,1.936
#Mean,620.0,,3.104,,,,,,,
#Std_Dev,0.0,,0.013,,,,,,,
94,640.0,Standard + p.c.(l),3.097,0.2,250.0,0.60,361.9,8.068,4246762.2,1.927
95,640.0,Standard + p.c.(l),3.088,0.2,250.0,0.60,362.1,8.002,4246762.2,1.926
96,640.0,Standard + p.c.(l),3.089,0.2,250.0,0.60,361.8,7.966,4246762.2,1.898
#Mean,640.0,,3.092,,,,,,,
#Std_Dev,0.0,,0.005,,,,,,,
97,660.0,Standard + p.c.(l),3.082,0.2,250.0,0.60,362.0,8.494,4246762.2,2.087
98,660.0,Standard + p.c.(l),3.080,0.2,250.0,0.60,362.9,7.171,3582396.5,1.94
99,660.0,Standard + p.c.(l),3.075,0.2,250.0,0.60,363.4,7.186,3582396.5,1.907
#Mean,660.0,,3.079,,,,,,,
#Std_Dev,0.0,,0.004,,,,,,,
100,680.0,Standard + p.c.(l),3.085,0.2,250.0,0.60,362.7,7.568,3582396.5,2.108
101,680.0,Standard + p.c.(l),3.062,0.2,250.0,0.60,363.0,7.366,3582396.5,1.916
102,680.0,Standard + p.c.(l),3.060,0.2,250.0,0.60,363.1,7.383,3582396.5,1.941
#Mean,680.0,,3.069,,,,,,,
#Std_Dev,0.0,,0.013,,,,,,,
103,700.0,Standard + p.c.(l),3.070,0.2,250.0,0.60,361.5,7.642,3582396.5,1.934
104,700.0,Standard + p.c.(l),3.091,0.2,250.0,0.60,360.9,7.817,3582396.5,2.096
105,700.0,Standard + p.c.(l),3.097,0.2,250.0,0.60,360.1,7.917,3582396.5,2.086
#Mean,700.0,,3.086,,,,,,,
#Std_Dev,0.0,,0.014,,,,,,,
106,720.0,Standard + p.c.(l),3.076,0.2,250.0,0.60,361.3,8.137,3582396.5,2.048
107,720.0,Standard + p.c.(l),3.084,0.2,250.0,0.60,361.2,8.224,3582396.5,2.1
108,720.0,Standard + p.c.(l),3.079,0.2,250.0,0.60,360.4,8.282,3582396.5,2.097
#Mean,720.0,,3.080,,,,,,,
#Std_Dev,0.0,,0.004,,,,,,,
109,740.0,Standard + p.c.(l),3.079,0.2,250.0,0.60,359.8,8.65,3582396.5,2.089
110,740.0,Standard + p.c.(l),3.087,0.2,250.0,0.60,359.4,7.234,3005095.5,2.103
111,740.0,Standard + p.c.(l),3.081,0.2,250.0,0.60,359.9,7.169,3005095.5,1.907
#Mean,740.0,,3.083,,,,,,,
#Std_Dev,0.0,,0.004,,,,,,,
112,760.0,Standard + p.c.(l),3.085,0.2,250.0,0.60,358.7,7.382,3005095.5,1.904
113,760.0,Standard + p.c.(l),3.107,0.2,250.0,0.60,358.6,7.482,3005095.5,2.089
114,760.0,Standard + p.c.(l),3.086,0.2,250.0,0.60,358.8,7.448,3005095.5,2.104
#Mean,760.0,,3.093,,,,,,,
#Std_Dev,0.0,,0.012,,,,,,,
115,780.0,Standard + p.c.(l),3.074,0.2,250.0,0.60,358.6,7.638,3005095.5,2.099
116,780.0,Standard + p.c.(l),3.083,0.2,250.0,0.60,358.1,7.529,3005095.5,1.93
117,780.0,Standard + p.c.(l),3.099,0.2,250.0,0.60,358.2,7.788,3005095.5,2.041
#Mean,780.0,,3.085,,,,,,,
#Std_Dev,0.0,,0.012,,,,,,,
118,800.0,Standard + p.c.(l),3.092,0.2,250.0,0.60,357.6,7.835,3005095.5,2.073
119,800.0,Standard + p.c.(l),3.110,0.2,250.0,0.60,356.6,7.887,3005095.5,2.104
120,800.0,Standard + p.c.(l),3.100,0.2,250.0,0.60,357.2,7.986,3005095.5,2.094
#Mean,800.0,,3.101,,,,,,,
#Std_Dev,0.0,,0.009,,,,,,,
121,820.0,Standard + p.c.(l),3.093,0.2,250.0,0.60,356.2,8.205,3005095.5,2.122
122,820.0,Standard + p.c.(l),3.090,0.2,250.0,0.60,356.2,8.271,3005095.5,2.081
123,820.0,Standard + p.c.(l),3.107,0.2,250.0,0.60,354.7,8.129,3005095.5,2.086
#Mean,820.0,,3.096,,,,,,,
#Std_Dev,0.0,,0.009,,,,,,,
124,840.0,Standard + p.c.(l),3.071,0.2,250.0,0.60,356.1,8.481,3005095.5,2.071
125,840.0,Standard + p.c.(l),3.097,0.2,250.0,0.60,354.6,8.547,3005095.5,2.106
126,840.0,Standard + p.c.(l),3.077,0.2,250.0,0.60,355.9,7.207,2591128.2,1.923
#Mean,840.0,,3.082,,,,,,,
#Std_Dev,0.0,,0.013,,,,,,,
127,860.0,Standard + p.c.(l),3.067,0.2,250.0,0.60,355.5,7.565,2591128.2,1.916
128,860.0,Standard + p.c.(l),3.107,0.2,250.0,0.60,354.2,7.474,2591128.2,1.905
129,860.0,Standard + p.c.(l),3.080,0.2,250.0,0.60,354.7,7.632,2591128.2,2.107
#Mean,860.0,,3.084,,,,,,,
#Std_Dev,0.0,,0.021,,,,,,,
130,880.0,Standard + p.c.(l),3.109,0.2,250.0,0.60,352.2,7.816,2591128.2,2.12
131,880.0,Standard + p.c.(l),3.108,0.2,250.0,0.60,352.6,7.597,2591128.2,1.929
132,880.0,Standard + p.c.(l),3.092,0.2,250.0,0.60,353.9,7.902,2591128.2,1.902
#Mean,880.0,,3.103,,,,,,,
#Std_Dev,0.0,,0.009,,,,,,,
133,900.0,Standard + p.c.(l),3.101,0.2,250.0,0.60,352.3,8.058,2591128.2,2.06
134,900.0,Standard + p.c.(l),3.118,0.2,250.0,0.60,352.1,7.856,2591128.2,1.917
135,900.0,Standard + p.c.(l),3.125,0.2,250.0,0.60,351.1,8.102,2591128.2,2.122
#Mean,900.0,,3.115,,,,,,,
#Std_Dev,0.0,,0.012,,,,,,,
136,920.0,Standard + p.c.(l),3.100,0.2,250.0,0.60,352.1,8.108,2591128.2,2.084
137,920.0,Standard + p.c.(l),3.124,0.2,250.0,0.60,350.5,8.19,2591128.2,1.918
138,920.0,Standard + p.c.(l),3.117,0.2,250.0,0.60,349.1,8.271,2591128.2,1.937
#Mean,920.0,,3.113,,,,,,,
#Std_Dev,0.0,,0.012,,,,,,,
139,940.0,Standard + p.c.(l),3.103,0.1,250.0,0.60,349.4,8.428,2591128.2,2.097
140,940.0,Standard + p.c.(l),3.101,0.2,250.0,0.60,348.2,8.401,2591128.2,1.914
141,940.0,Standard + p.c.(l),3.129,0.2,250.0,0.60,347.9,8.285,2591128.2,1.917
#Mean,940.0,,3.111,,,,,,,
#Std_Dev,0.0,,0.015,,,,,,,
142,960.0,Standard + p.c.(l),3.125,0.1,250.0,0.60,347.7,8.584,2591128.2,2.111
143,960.0,Standard + p.c.(l),3.136,0.2,250.0,0.60,345.4,8.581,2591128.2,1.894
144,960.0,Standard + p.c.(l),3.164,0.1,250.0,0.60,344.4,8.563,2591128.2,1.9
#Mean,960.0,,3.142,,,,,,,
#Std_Dev,0.0,,0.020,,,,,,,
145,980.0,Standard + p.c.(l),3.128,0.1,250.0,0.60,344.9,8.918,2591128.2,2.066
146,980.0,Standard + p.c.(l),3.150,0.1,250.0,0.60,342.9,7.501,2234187.0,1.927
147,980.0,Standard + p.c.(l),3.182,0.2,250.0,0.60,341.4,7.658,2234187.0,1.92
#Mean,980.0,,3.153,,,,,,,
#Std_Dev,0.0,,0.028,,,,,,,
148,1000.0,Standard + p.c.(l),3.187,0.3,250.0,0.60,339.8,7.778,2234187.0,2.071
149,1000.0,Standard + p.c.(l),3.226,0.2,250.0,0.60,336.5,7.802,2234187.0,2.09
150,1000.0,Standard + p.c.(l),3.222,0.2,250.0,0.60,337.6,7.789,2234187.0,2.067
#Mean,1000.0,,3.212,,,,,,,
#Std_Dev,0.0,,0.021,,,,,,,
151,1020.0,Standard + p.c.(l),3.234,0.1,250.0,0.60,334.5,7.926,2234187.0,2.088
152,1020.0,Standard + p.c.(l),3.258,0.2,250.0,0.60,334.5,7.866,2234187.0,1.901
153,1020.0,Standard + p.c.(l),3.230,0.2,250.0,0.60,334.6,8.052,2234187.0,1.886
#Mean,1020.0,,3.241,,,,,,,
#Std_Dev,0.0,,0.015,,,,,,,
154,1040.0,Standard + p.c.(l),3.247,0.2,250.0,0.60,332.6,7.953,2234187.0,1.912
155,1040.0,Standard + p.c.(l),3.290,0.2,250.0,0.60,330.0,8.027,2234187.0,2.105
156,1040.0,Standard + p.c.(l),3.311,0.2,250.0,0.60,327.9,8.094,2234187.0,2.082
#Mean,1040.0,,3.283,,,,,,,
#Std_Dev,0.0,,0.033,,,,,,,
157,1060.0,Standard + p.c.(l),3.295,0.2,250.0,0.60,328.4,8.107,2234187.0,1.902
158,1060.0,Standard + p.c.(l),3.338,0.2,250.0,0.60,325.0,8.236,2234187.0,2.087
159,1060.0,Standard + p.c.(l),3.353,0.2,250.0,0.60,324.1,8.176,2234187.0,1.932
#Mean,1060.0,,3.329,,,,,,,
#Std_Dev,0.0,,0.030,,,,,,,
160,1080.0,Standard + p.c.(l),3.314,0.2,250.0,0.60,324.4,8.279,2234187.0,2.12
161,1080.0,Standard + p.c.(l),3.358,0.1,250.0,0.60,321.0,8.491,2234187.0,1.901
162,1080.0,Standard + p.c.(l),3.358,0.2,250.0,0.60,321.1,8.539,2234187.0,1.907
#Mean,1080.0,,3.343,,,,,,,
#Std_Dev,0.0,,0.025,,,,,,,
163,1100.0,Standard + p.c.(l),3.288,0.3,250.0,0.60,324.0,8.581,2234187.0,2.112
164,1100.0,Standard + p.c.(l),3.342,0.2,250.0,0.60,321.4,8.544,2234187.0,1.911
165,1100.0,Standard + p.c.(l),3.378,0.2,250.0,0.60,318.6,8.54,2234187.0,1.892
#Mean,1100.0,,3.336,,,,,,,
#Std_Dev,0.0,,0.045,,,,,,,
166,1120.0,Standard + p.c.(l),3.378,0.2,250.0,0.60,316.3,8.614,2234187.0,1.911
167,1120.0,Standard + p.c.(l),3.442,0.2,250.0,0.60,311.7,8.721,2234187.0,2.101
168,1120.0,Standard + p.c.(l),3.441,0.2,250.0,0.60,312.9,8.785,2234187.0,2.067
#Mean,1120.0,,3.420,,,,,,,
#Std_Dev,0.0,,0.037,,,,,,,
169,1140.0,Standard + p.c.(l),3.427,0.1,250.0,0.60,311.3,8.649,2234187.0,2.133
170,1140.0,Standard + p.c.(l),3.493,0.2,250.0,0.60,308.2,8.947,2234187.0,1.923
171,1140.0,Standard + p.c.(l),3.503,0.2,250.0,0.60,306.9,7.72,1928170.4,1.911
#Mean,1140.0,,3.474,,,,,,,
#Std_Dev,0.0,,0.041,,,,,,,
172,1160.0,Standard + p.c.(l),3.428,0.2,250.0,0.60,310.0,7.701,1928170.4,1.906
173,1160.0,Standard + p.c.(l),3.530,0.1,250.0,0.60,304.1,7.892,1928170.4,1.944
174,1160.0,Standard + p.c.(l),3.572,0.2,250.0,0.60,302.0,7.84,1928170.4,1.915
#Mean,1160.0,,3.510,,,,,,,
#Std_Dev,0.0,,0.074,,,,,,,
175,1180.0,Standard + p.c.(l),3.558,0.3,250.0,0.60,302.5,7.687,1928170.4,1.914
176,1180.0,Standard + p.c.(l),3.581,0.1,250.0,0.60,298.7,7.89,1928170.4,1.913
177,1180.0,Standard + p.c.(l),3.614,0.2,250.0,0.60,297.8,7.881,1928170.4,1.903
#Mean,1180.0,,3.584,,,,,,,
#Std_Dev,0.0,,0.028,,,,,,,

File: data/LQG_putty/graphite-putty samples/Thermal Diffusivity/8.csv
##Thermal_diffusivity

##General_information
#Database,set2.mdb
#Instrument,#LFA_467
#Identity,graphite putty set 2
#Date,2022-12-09
#Material,8 - C
#Ref_temperature /�C,20.0
#Ref_density /(g/cm^3),1.000
#Sample,8
#Type,#Single_layer
#Sample position,C
#Spotsize,2.8
#Filter,0
#Thickness_RT/mm,2.9900
#Diameter/mm,9.800
#Sensor,InSb (HT)
#Operator,MJA
#Remark_mment,---
#Cp_table,Cp_const
#Expansion_table,dL_const
#CalcCode,Standard + p.c./l/0-0-0
#MFC_Purge2_Gas,ARGON
#MFC_Protective_Gas,ARGON
,

##Results
#Shot_number,#Temperature/C,#Model,#Diffusivity/(mm^2/s),#Uncertainty/%,#Laser_voltage/V,#Pulse_width/ms,#Half_time,#T_Infin,#Ampl_gain,#Pulse_integr
1,25.1,Standard + p.c.(l),5.134,0.4,250.0,0.60,235.3,1.031,50865869.1,1.948
2,25.0,Standard + p.c.(l),5.082,0.3,250.0,0.60,235.2,1.04,50865869.1,1.897
3,25.1,Standard + p.c.(l),5.126,0.4,250.0,0.60,233.0,1.051,50865869.1,2.038
#Mean,25.0,,5.114,,,,,,,
#Std_Dev,0.0,,0.028,,,,,,,
4,40.0,Standard + p.c.(l),4.973,0.3,250.0,0.60,239.6,1.429,50865869.1,1.934
5,40.0,Standard + p.c.(l),4.977,0.3,250.0,0.60,240.3,1.46,50865869.1,1.924
6,40.0,Standard + p.c.(l),4.964,0.3,250.0,0.60,240.3,1.472,50865869.1,2.102
#Mean,40.0,,4.971,,,,,,,
#Std_Dev,0.0,,0.007,,,,,,,
7,60.0,Standard + p.c.(l),4.771,0.3,250.0,0.60,249.9,2.084,50865869.1,1.952
8,60.0,Standard + p.c.(l),4.778,0.3,250.0,0.60,248.4,2.161,50865869.1,2.091
9,60.0,Standard + p.c.(l),4.789,0.3,250.0,0.60,248.3,2.165,50865869.1,2.024
#Mean,60.0,,4.779,,,,,,,
#Std_Dev,0.0,,0.009,,,,,,,
10,80.0,Standard + p.c.(l),4.556,0.3,250.0,0.60,262.2,2.903,50865869.1,1.937
11,80.0,Standard + p.c.(l),4.548,0.2,250.0,0.60,264.1,2.953,50865869.1,1.915
12,80.0,Standard + p.c.(l),4.530,0.3,250.0,0.60,262.8,2.974,50865869.1,1.928
#Mean,80.0,,4.544,,,,,,,
#Std_Dev,0.0,,0.013,,,,,,,
13,100.0,Standard + p.c.(l),4.331,0.3,250.0,0.60,274.6,3.917,50865869.1,1.949
14,100.0,Standard + p.c.(l),4.325,0.3,250.0,0.60,274.4,3.991,50865869.1,1.921
15,100.0,Standard + p.c.(l),4.337,0.3,250.0,0.60,273.7,3.937,50865869.1,1.938
#Mean,100.0,,4.331,,,,,,,
#Std_Dev,0.0,,0.006,,,,,,,
16,120.0,Standard + p.c.(l),4.224,0.3,250.0,0.60,281.2,5.191,50865869.1,1.93
17,120.0,Standard + p.c.(l),4.231,0.3,250.0,0.60,280.8,5.242,50865869.1,1.927
18,120.0,Standard + p.c.(l),4.229,0.3,250.0,0.60,280.8,5.101,50865869.1,1.933
#Mean,120.0,,4.228,,,,,,,
#Std_Dev,0.0,,0.004,,,,,,,
19,140.0,Standard + p.c.(l),4.121,0.3,250.0,0.60,288.6,6.702,50865869.1,1.926
20,140.0,Standard + p.c.(l),4.126,0.2,250.0,0.60,288.6,6.837,50865869.1,2.049
21,140.0,Standard + p.c.(l),4.131,0.2,250.0,0.60,287.5,6.835,50865869.1,2.1
#Mean,140.0,,4.126,,,,,,,
#Std_Dev,0.0,,0.005,,,,,,,
22,160.0,Standard + p.c.(l),4.031,0.2,250.0,0.60,295.0,8.287,50865869.1,1.944
23,160.0,Standard + p.c.(l),4.016,0.3,250.0,0.60,295.0,6.56,39601455.1,1.952
24,160.0,Standard + p.c.(l),4.015,0.3,250.0,0.60,295.4,6.547,39601455.1,1.931
#Mean,160.0,,4.021,,,,,,,
#Std_Dev,0.0,,0.009,,,,,,,
25,180.0,Standard + p.c.(l),3.914,0.3,250.0,0.60,302.9,8.254,39601455.1,1.916
26,180.0,Standard + p.c.(l),3.915,0.3,250.0,0.60,302.7,6.331,31290039.1,1.941
27,180.0,Standard + p.c.(l),3.914,0.3,250.0,0.60,302.7,6.298,31290039.1,1.912
#Mean,180.0,,3.915,,,,,,,
#Std_Dev,0.0,,0.000,,,,,,,
28,200.0,Standard + p.c.(l),3.820,0.3,250.0,0.60,309.9,7.741,31290039.1,1.911
29,200.0,Standard + p.c.(l),3.830,0.3,250.0,0.60,309.2,6.546,26196801.8,2.01
30,200.0,Standard + p.c.(l),3.824,0.3,250.0,0.60,309.4,6.395,26196801.8,1.965
#Mean,200.0,,3.825,,,,,,,
#Std_Dev,0.0,,0.005,,,,,,,
31,220.0,Standard + p.c.(l),3.738,0.2,250.0,0.60,316.7,7.692,26196801.8,1.93
32,220.0,Standard + p.c.(l),3.739,0.3,250.0,0.60,316.2,6.492,22078252.0,1.934
33,220.0,Standard + p.c.(l),3.739,0.3,250.0,0.60,316.2,6.517,22078252.0,1.944
#Mean,220.0,,3.739,,,,,,,
#Std_Dev,0.0,,0.000,,,,,,,
34,240.0,Standard + p.c.(l),3.669,0.3,250.0,0.60,322.3,7.586,22078252.0,1.927
35,240.0,Standard + p.c.(l),3.668,0.3,250.0,0.60,323.0,6.449,19036860.4,1.946
36,240.0,Standard + p.c.(l),3.669,0.3,250.0,0.60,322.5,6.402,19036860.4,1.946
#Mean,240.0,,3.669,,,,,,,
#Std_Dev,0.0,,0.001,,,,,,,
37,260.0,Standard + p.c.(l),3.604,0.3,250.0,0.60,328.2,7.358,19036860.4,1.937
38,260.0,Standard + p.c.(l),3.600,0.3,250.0,0.60,327.5,7.585,19036860.4,2.098
39,260.0,Standard + p.c.(l),3.593,0.3,250.0,0.60,328.1,6.393,16446827.4,1.906
#Mean,260.0,,3.599,,,,,,,
#Std_Dev,0.0,,0.005,,,,,,,
40,280.0,Standard + p.c.(l),3.540,0.3,250.0,0.60,332.7,7.032,16446827.4,1.943
41,280.0,Standard + p.c.(l),3.542,0.3,250.0,0.60,332.7,7.184,16446827.4,2.06
42,280.0,Standard + p.c.(l),3.541,0.3,250.0,0.60,332.2,7.013,16446827.4,1.922
#Mean,280.0,,3.541,,,,,,,
#Std_Dev,0.0,,0.001,,,,,,,
43,300.0,Standard + p.c.(l),3.507,0.3,250.0,0.60,335.3,7.089,16446827.4,1.94
44,300.0,Standard + p.c.(l),3.519,0.3,250.0,0.60,334.3,7.282,16446827.4,2.028
45,300.0,Standard + p.c.(l),3.531,0.3,250.0,0.60,335.7,7.071,16446827.4,2.092
#Mean,300.0,,3.519,,,,,,,
#Std_Dev,0.0,,0.012,,,,,,,
46,320.0,Standard + p.c.(l),3.498,0.5,250.0,0.60,336.1,8.086,16446827.4,1.901
47,320.0,Standard + p.c.(l),3.499,0.4,250.0,0.60,335.9,6.457,13424209.0,1.955
48,320.0,Standard + p.c.(l),3.515,0.4,250.0,0.60,334.6,6.72,13424209.0,2.049
#Mean,320.0,,3.504,,,,,,,
#Std_Dev,0.0,,0.010,,,,,,,
49,340.0,Standard + p.c.(l),3.499,0.5,250.0,0.60,333.4,7.51,13424209.0,2.055
50,340.0,Standard + p.c.(l),3.501,0.5,250.0,0.60,333.5,7.592,13424209.0,2.072
51,340.0,Standard + p.c.(l),3.507,0.4,250.0,0.60,332.4,6.519,11643023.7,2.077
#Mean,340.0,,3.502,,,,,,,
#Std_Dev,0.0,,0.004,,,,,,,
52,360.0,Standard + p.c.(l),3.604,0.9,250.0,0.60,322.9,4.832,11643023.7,2.089
53,360.0,Standard + p.c.(l),3.634,0.6,250.0,0.60,318.4,5.951,15113870.8,1.965
54,360.0,Standard + p.c.(l),3.585,0.7,250.0,0.60,317.7,6.22,15113870.8,2.11
#Mean,360.0,,3.608,,,,,,,
#Std_Dev,0.0,,0.025,,,,,,,
55,380.0,Standard + p.c.(l),3.742,0.8,250.0,0.60,314.7,5.587,15113870.8,2.091
56,380.0,Standard + p.c.(l),3.686,0.7,250.0,0.60,321.5,5.576,15113870.8,1.911
57,380.0,Standard + p.c.(l),3.802,0.5,250.0,0.60,314.3,5.561,15113870.8,2.109
#Mean,380.0,,3.744,,,,,,,
#Std_Dev,0.0,,0.058,,,,,,,
58,400.0,Standard + p.c.(l),3.782,0.6,250.0,0.60,315.2,6.059,15113870.8,2.095
59,400.0,Standard + p.c.(l),3.812,0.5,250.0,0.60,309.3,6.222,15113870.8,1.952
60,400.0,Standard + p.c.(l),3.800,0.5,250.0,0.60,316.2,6.143,15113870.8,1.911
#Mean,400.0,,3.798,,,,,,,
#Std_Dev,0.0,,0.015,,,,,,,
61,420.0,Standard + p.c.(l),3.816,0.4,250.0,0.60,311.3,7.425,15113870.8,1.951
62,420.0,Standard + p.c.(l),3.872,0.5,250.0,0.60,306.3,7.866,15113870.8,1.89
63,420.0,Standard + p.c.(l),3.784,0.4,250.0,0.60,311.2,6.526,12616926.3,2.095
#Mean,420.0,,3.824,,,,,,,
#Std_Dev,0.0,,0.044,,,,,,,
64,440.0,Standard + p.c.(l),3.761,0.3,250.0,0.60,312.5,7.399,12616926.3,1.932
65,440.0,Standard + p.c.(l),3.748,0.3,250.0,0.60,313.9,7.442,12616926.3,2.101
66,440.0,Standard + p.c.(l),3.750,0.3,250.0,0.60,311.7,7.404,12616926.3,2.081
#Mean,440.0,,3.753,,,,,,,
#Std_Dev,0.0,,0.007,,,,,,,
67,460.0,Standard + p.c.(l),3.651,0.4,250.0,0.60,321.8,8.721,12616926.3,2.014
68,460.0,Standard + p.c.(l),3.709,0.3,250.0,0.60,316.4,6.264,9638114.0,2.071
69,460.0,Standard + p.c.(l),3.727,0.4,250.0,0.60,314.8,6.257,9638114.0,1.936
#Mean,460.0,,3.696,,,,,,,
#Std_Dev,0.0,,0.040,,,,,,,
70,480.0,Standard + p.c.(l),3.689,0.3,250.0,0.60,317.9,6.925,9638114.0,1.909
71,480.0,Standard + p.c.(l),3.687,0.3,250.0,0.60,318.0,6.871,9638114.0,1.914
72,480.0,Standard + p.c.(l),3.679,0.3,250.0,0.60,318.4,6.931,9638114.0,2.061
#Mean,480.0,,3.685,,,,,,,
#Std_Dev,0.0,,0.005,,,,,,,
73,500.0,Standard + p.c.(l),3.661,0.3,250.0,0.60,318.4,4.019,5086586.9,1.911
74,500.0,Standard + p.c.(l),3.652,0.3,250.0,0.60,319.5,4.082,5086586.9,2.042
75,500.0,Standard + p.c.(l),3.657,0.3,250.0,0.60,320.2,3.917,5086586.9,1.93
#Mean,500.0,,3.657,,,,,,,
#Std_Dev,0.0,,0.005,,,,,,,
76,520.0,Standard + p.c.(l),3.646,0.3,250.0,0.60,320.5,4.382,5086586.9,1.895
77,520.0,Standard + p.c.(l),3.626,0.3,250.0,0.60,321.6,4.294,5086586.9,1.909
78,520.0,Standard + p.c.(l),3.626,0.3,250.0,0.60,322.2,4.309,5086586.9,1.924
#Mean,520.0,,3.632,,,,,,,
#Std_Dev,0.0,,0.011,,,,,,,
79,540.0,Standard + p.c.(l),3.613,0.3,250.0,0.60,322.3,4.712,5086586.9,2.056
80,540.0,Standard + p.c.(l),3.609,0.3,250.0,0.60,323.6,4.832,5086586.9,2.076
81,540.0,Standard + p.c.(l),3.603,0.3,250.0,0.60,322.4,4.74,5086586.9,1.912
#Mean,540.0,,3.608,,,,,,,
#Std_Dev,0.0,,0.005,,,,,,,
82,560.0,Standard + p.c.(l),3.604,0.3,250.0,0.60,323.1,5.203,5086586.9,1.936
83,560.0,Standard + p.c.(l),3.603,0.3,250.0,0.60,323.1,5.179,5086586.9,1.927
84,560.0,Standard + p.c.(l),3.580,0.3,250.0,0.60,325.2,5.215,5086586.9,1.902
#Mean,560.0,,3.595,,,,,,,
#Std_Dev,0.0,,0.014,,,,,,,
85,580.0,Standard + p.c.(l),3.581,0.3,250.0,0.60,325.0,5.697,5086586.9,1.9
86,580.0,Standard + p.c.(l),3.574,0.3,250.0,0.60,326.0,5.594,5086586.9,1.943
87,580.0,Standard + p.c.(l),3.594,0.3,250.0,0.60,323.3,5.732,5086586.9,2.104
#Mean,580.0,,3.583,,,,,,,
#Std_Dev,0.0,,0.010,,,,,,,
88,600.0,Standard + p.c.(l),3.576,0.3,250.0,0.60,324.2,6.164,5086586.9,1.913
89,600.0,Standard + p.c.(l),3.564,0.3,250.0,0.60,324.9,6.174,5086586.9,1.916
90,600.0,Standard + p.c.(l),3.560,0.3,250.0,0.60,324.7,6.262,5086586.9,2.081
#Mean,600.0,,3.567,,,,,,,
#Std_Dev,0.0,,0.009,,,,,,,
91,620.0,Standard + p.c.(l),3.568,0.3,250.0,0.60,324.4,6.656,5086586.9,1.924
92,620.0,Standard + p.c.(l),3.562,0.3,250.0,0.60,326.1,6.54,5086586.9,1.939
93,620.0,Standard + p.c.(l),3.553,0.3,250.0,0.60,324.9,6.58,5086586.9,1.928
#Mean,620.0,,3.561,,,,,,,
#Std_Dev,0.0,,0.007,,,,,,,
94,640.0,Standard + p.c.(l),3.556,0.3,250.0,0.60,324.5,7.375,5086586.9,2.09
95,640.0,Standard + p.c.(l),3.553,0.3,250.0,0.60,325.0,7.164,5086586.9,1.92
96,640.0,Standard + p.c.(l),3.553,0.3,250.0,0.60,325.3,7.453,5086586.9,2.065
#Mean,640.0,,3.554,,,,,,,
#Std_Dev,0.0,,0.001,,,,,,,
97,660.0,Standard + p.c.(l),3.504,0.2,250.0,0.60,326.9,8.462,5086586.9,2.132
98,660.0,Standard + p.c.(l),3.516,0.3,250.0,0.60,327.1,6.95,4210387.7,2.097
99,660.0,Standard + p.c.(l),3.513,0.2,250.0,0.60,326.7,7.068,4210387.7,2.096
#Mean,660.0,,3.511,,,,,,,
#Std_Dev,0.0,,0.006,,,,,,,
100,680.0,Standard + p.c.(l),3.477,0.2,250.0,0.60,328.4,7.879,4210387.7,2.05
101,680.0,Standard + p.c.(l),3.493,0.2,250.0,0.60,330.5,7.906,4210387.7,2.077
102,680.0,Standard + p.c.(l),3.496,0.2,250.0,0.60,327.9,7.703,4210387.7,2.098
#Mean,680.0,,3.489,,,,,,,
#Std_Dev,0.0,,0.010,,,,,,,
103,700.0,Standard + p.c.(l),3.442,0.2,250.0,0.60,330.8,8.795,4210387.7,2.084
104,700.0,Standard + p.c.(l),3.448,0.2,250.0,0.60,330.7,7.194,3384330.6,1.883
105,700.0,Standard + p.c.(l),3.428,0.1,250.0,0.60,332.3,7.194,3384330.6,2.09
#Mean,700.0,,3.439,,,,,,,
#Std_Dev,0.0,,0.010,,,,,,,
106,720.0,Standard + p.c.(l),3.430,0.1,250.0,0.60,332.9,7.903,3384330.6,2.077
107,720.0,Standard + p.c.(l),3.410,0.1,250.0,0.60,333.4,8.005,3384330.6,2.104
108,720.0,Standard + p.c.(l),3.413,0.1,250.0,0.60,333.2,7.815,3384330.6,1.91
#Mean,720.0,,3.418,,,,,,,
#Std_Dev,0.0,,0.010,,,,,,,
109,740.0,Standard + p.c.(l),3.378,0.1,250.0,0.60,334.4,8.584,3384330.6,1.912
110,740.0,Standard + p.c.(l),3.373,0.1,250.0,0.60,335.0,7.365,2853729.7,2.083
111,740.0,Standard + p.c.(l),3.377,0.1,250.0,0.60,335.1,7.449,2853729.7,2.08
#Mean,740.0,,3.376,,,,,,,
#Std_Dev,0.0,,0.003,,,,,,,
112,760.0,Standard + p.c.(l),3.356,0.1,250.0,0.60,335.0,7.823,2853729.7,2.097
113,760.0,Standard + p.c.(l),3.357,0.1,250.0,0.60,335.4,7.745,2853729.7,2.07
114,760.0,Standard + p.c.(l),3.367,0.1,250.0,0.60,335.5,7.676,2853729.7,1.895
#Mean,760.0,,3.360,,,,,,,
#Std_Dev,0.0,,0.006,,,,,,,
115,780.0,Standard + p.c.(l),3.374,0.1,250.0,0.60,331.7,8.04,2853729.7,2.095
116,780.0,Standard + p.c.(l),3.315,0.2,250.0,0.60,332.0,8.349,2853729.7,2.081
117,780.0,Standard + p.c.(l),3.305,0.1,250.0,0.60,337.9,8.071,2853729.7,2.067
#Mean,780.0,,3.331,,,,,,,
#Std_Dev,0.0,,0.037,,,,,,,
118,800.0,Standard + p.c.(l),3.384,0.2,250.0,0.60,332.0,8.313,2853729.7,1.917
119,800.0,Standard + p.c.(l),3.350,0.1,250.0,0.60,332.1,8.374,2853729.7,2.088
120,800.0,Standard + p.c.(l),3.450,0.2,250.0,0.60,330.8,8.529,2853729.7,1.898
#Mean,800.0,,3.394,,,,,,,
#Std_Dev,0.0,,0.051,,,,,,,
121,820.0,Standard + p.c.(l),3.374,0.1,250.0,0.60,331.9,7.188,2395643.6,1.91
122,820.0,Standard + p.c.(l),3.364,0.1,250.0,0.60,332.6,7.299,2395643.6,2.09
123,820.0,Standard + p.c.(l),3.415,0.3,250.0,0.60,330.3,7.215,2395643.6,2.042
#Mean,820.0,,3.384,,,,,,,
#Std_Dev,0.0,,0.027,,,,,,,
124,840.0,Standard + p.c.(l),3.392,0.1,250.0,0.60,329.9,7.564,2395643.6,2.074
125,840.0,Standard + p.c.(l),3.401,0.1,250.0,0.60,330.5,7.27,2395643.6,2.086
126,840.0,Standard + p.c.(l),3.436,0.3,250.0,0.60,329.7,7.356,2395643.6,2.091
#Mean,840.0,,3.410,,,,,,,
#Std_Dev,0.0,,0.023,,,,,,,
127,860.0,Standard + p.c.(l),3.409,0.1,250.0,0.60,327.7,7.734,2395643.6,2.107
128,860.0,Standard + p.c.(l),3.413,0.2,250.0,0.60,328.1,7.579,2395643.6,1.904
129,860.0,Standard + p.c.(l),3.411,0.1,250.0,0.60,328.4,7.48,2395643.6,1.933
#Mean,860.0,,3.411,,,,,,,
#Std_Dev,0.0,,0.002,,,,,,,
130,880.0,Standard + p.c.(l),3.364,0.1,250.0,0.60,325.1,8.041,2395643.6,2.069
131,880.0,Standard + p.c.(l),3.372,0.1,250.0,0.60,327.2,7.887,2395643.6,2.105
132,880.0,Standard + p.c.(l),3.475,0.3,250.0,0.60,326.6,7.415,2395643.6,2.095
#Mean,880.0,,3.404,,,,,,,
#Std_Dev,0.0,,0.062,,,,,,,
133,900.0,Standard + p.c.(l),3.386,0.1,250.0,0.60,325.5,8.082,2395643.6,2.043
134,900.0,Standard + p.c.(l),3.396,0.2,250.0,0.60,332.4,8.302,2395643.6,2.065
135,900.0,Standard + p.c.(l),3.466,0.3,250.0,0.60,326.3,6.916,2078362.5,2.083
#Mean,900.0,,3.416,,,,,,,
#Std_Dev,0.0,,0.044,,,,,,,
136,920.0,Standard + p.c.(l),3.406,0.1,250.0,0.60,326.0,6.961,2078362.5,1.918
137,920.0,Standard + p.c.(l),3.440,0.1,250.0,0.60,324.1,7.197,2078362.5,2.096
138,920.0,Standard + p.c.(l),3.435,0.1,250.0,0.60,324.8,7.19,2078362.5,1.9
#Mean,920.0,,3.427,,,,,,,
#Std_Dev,0.0,,0.018,,,,,,,
139,940.0,Standard + p.c.(l),3.432,0.1,250.0,0.60,324.2,7.312,2078362.5,1.892
140,940.0,Standard + p.c.(l),3.445,0.1,250.0,0.60,323.1,7.349,2078362.5,2.067
141,940.0,Standard + p.c.(l),3.457,0.2,250.0,0.60,322.7,7.299,2078362.5,2.088
#Mean,940.0,,3.445,,,,,,,
#Std_Dev,0.0,,0.012,,,,,,,
142,960.0,Standard + p.c.(l),3.434,0.2,250.0,0.60,321.3,7.596,2078362.5,2.078
143,960.0,Standard + p.c.(l),3.471,0.1,250.0,0.60,320.5,7.468,2078362.5,1.898
144,960.0,Standard + p.c.(l),3.491,0.2,250.0,0.60,319.6,7.43,2078362.5,2.102
#Mean,960.0,,3.465,,,,,,,
#Std_Dev,0.0,,0.029,,,,,,,
145,980.0,Standard + p.c.(l),3.484,0.2,250.0,0.60,317.9,7.619,2078362.5,1.902
146,980.0,Standard + p.c.(l),3.522,0.2,250.0,0.60,316.5,7.455,2078362.5,1.892
147,980.0,Standard + p.c.(l),3.525,0.2,250.0,0.60,316.4,7.615,2078362.5,2.08
#Mean,980.0,,3.510,,,,,,,
#Std_Dev,0.0,,0.023,,,,,,,
148,1000.0,Standard + p.c.(l),3.527,0.1,250.0,0.60,314.3,7.824,2078362.5,1.882
149,1000.0,Standard + p.c.(l),3.563,0.2,250.0,0.60,313.2,7.602,2078362.5,1.901
150,1000.0,Standard + p.c.(l),3.557,0.2,250.0,0.60,312.5,7.701,2078362.5,2.086
#Mean,1000.0,,3.549,,,,,,,
#Std_Dev,0.0,,0.020,,,,,,,
151,1020.0,Standard + p.c.(l),3.553,0.2,250.0,0.60,311.5,7.841,2078362.5,2.099
152,1020.0,Standard + p.c.(l),3.582,0.2,250.0,0.60,310.2,7.798,2078362.5,1.902
153,1020.0,Standard + p.c.(l),3.564,0.1,250.0,0.60,309.9,7.784,2078362.5,1.911
#Mean,1020.0,,3.567,,,,,,,
#Std_Dev,0.0,,0.015,,,,,,,
154,1040.0,Standard + p.c.(l),3.642,0.2,250.0,0.60,305.1,7.975,2078362.5,1.902
155,1040.0,Standard + p.c.(l),3.650,0.2,250.0,0.60,305.1,7.977,2078362.5,2.062
156,1040.0,Standard + p.c.(l),3.641,0.1,250.0,0.60,305.7,8.022,2078362.5,1.869
#Mean,1040.0,,3.644,,,,,,,
#Std_Dev,0.0,,0.005,,,,,,,
157,1060.0,Standard + p.c.(l),3.701,0.2,250.0,0.60,300.9,8.055,2078362.5,2.082
158,1060.0,Standard + p.c.(l),3.702,0.2,250.0,0.60,301.1,8.055,2078362.5,1.908
159,1060.0,Standard + p.c.(l),3.695,0.2,250.0,0.60,301.3,8.056,2078362.5,1.881
#Mean,1060.0,,3.699,,,,,,,
#Std_Dev,0.0,,0.004,,,,,,,
160,1080.0,Standard + p.c.(l),3.733,0.2,250.0,0.60,297.4,8.175,2078362.5,2.117
161,1080.0,Standard + p.c.(l),3.736,0.2,250.0,0.60,297.1,8.252,2078362.5,2.119
162,1080.0,Standard + p.c.(l),3.728,0.2,250.0,0.60,297.0,8.157,2078362.5,1.9
#Mean,1080.0,,3.732,,,,,,,
#Std_Dev,0.0,,0.004,,,,,,,
163,1100.0,Standard + p.c.(l),3.768,0.1,250.0,0.60,292.7,8.598,2078362.5,1.914
164,1100.0,Standard + p.c.(l),3.824,0.2,250.0,0.60,292.6,8.293,2078362.5,1.882
165,1100.0,Standard + p.c.(l),3.808,0.2,250.0,0.60,291.5,8.509,2078362.5,1.882
#Mean,1100.0,,3.800,,,,,,,
#Std_Dev,0.0,,0.029,,,,,,,
166,1120.0,Standard + p.c.(l),3.858,0.2,250.0,0.60,286.9,8.484,2078362.5,1.905
167,1120.0,Standard + p.c.(l),3.850,0.2,250.0,0.60,288.6,8.502,2078362.5,1.881
168,1120.0,Standard + p.c.(l),3.816,0.2,250.0,0.60,289.0,8.589,2078362.5,1.873
#Mean,1120.0,,3.841,,,,,,,
#Std_Dev,0.0,,0.022,,,,,,,
169,1140.0,Standard + p.c.(l),3.891,0.2,250.0,0.60,283.9,8.731,2078362.5,1.884
170,1140.0,Standard + p.c.(l),3.882,0.2,250.0,0.60,284.8,8.578,2078362.5,2.082
171,1140.0,Standard + p.c.(l),3.897,0.3,250.0,0.60,284.6,8.633,2078362.5,2.067
#Mean,1140.0,,3.890,,,,,,,
#Std_Dev,0.0,,0.007,,,,,,,
172,1160.0,Standard + p.c.(l),3.949,0.2,250.0,0.60,279.2,8.801,2078362.5,1.917
173,1160.0,Standard + p.c.(l),3.932,0.2,250.0,0.60,280.1,8.814,2078362.5,1.901
174,1160.0,Standard + p.c.(l),3.938,0.2,250.0,0.60,279.5,8.707,2078362.5,1.886
#Mean,1160.0,,3.940,,,,,,,
#Std_Dev,0.0,,0.008,,,,,,,
175,1180.0,Standard + p.c.(l),4.026,0.2,250.0,0.60,274.0,8.944,2078362.5,1.912
176,1180.0,Standard + p.c.(l),4.011,0.2,250.0,0.60,275.3,7.367,1783610.5,2.079
177,1180.0,Standard + p.c.(l),4.008,0.2,250.0,0.60,276.3,7.458,1783610.5,1.884
#Mean,1180.0,,4.015,,,,,,,
#Std_Dev,0.0,,0.010,,,,,,,
