Repository: mary-foxen/graphite-modeling

# graphite-modeling

Impact of surface properties on effective thermal conductivity of coated graphite

File: data/LQG_putty/graphite-putty samples/Thermal Diffusivity/O1.csv
##Thermal_diffusivity

##General_information
#Database,set2.mdb
#Instrument,#LFA_467
#Identity,graphite putty set 2
#Date,2022-12-09
#Material,01 - D
#Ref_temperature /�C,20.0
#Ref_density /(g/cm^3),1.000
#Sample,01
#Type,#Single_layer
#Sample position,D
#Spotsize,2.8
#Filter,0
#Thickness_RT/mm,1.9600
#Diameter/mm,9.800
#Sensor,InSb (HT)
#Operator,MJA
#Remark_mment,---
#Cp_table,Cp_const
#Expansion_table,dL_const
#CalcCode,Standard + p.c./l/0-0-0
#MFC_Purge2_Gas,ARGON
#MFC_Protective_Gas,ARGON
,

##Results
#Shot_number,#Temperature/C,#Model,#Diffusivity/(mm^2/s),#Uncertainty/%,#Laser_voltage/V,#Pulse_width/ms,#Half_time,#T_Infin,#Ampl_gain,#Pulse_integr
1,25.0,Standard + p.c.(l),4.225,0.6,250.0,0.60,124.2,1.306,50865869.1,1.952
2,25.0,Standard + p.c.(l),4.222,0.5,250.0,0.60,123.7,1.362,50865869.1,2.102
3,25.1,Standard + p.c.(l),4.207,0.5,250.0,0.60,124.4,1.35,50865869.1,1.922
#Mean,25.0,,4.218,,,,,,,
#Std_Dev,0.1,,0.010,,,,,,,
4,40.0,Standard + p.c.(l),4.115,0.5,250.0,0.60,127.3,1.849,50865869.1,2.082
5,40.0,Standard + p.c.(l),4.112,0.5,250.0,0.60,127.9,1.856,50865869.1,1.917
6,40.0,Standard + p.c.(l),4.122,0.5,250.0,0.60,128.1,1.876,50865869.1,1.917
#Mean,40.0,,4.116,,,,,,,
#Std_Dev,0.0,,0.005,,,,,,,
7,60.0,Standard + p.c.(l),3.976,0.5,250.0,0.60,132.2,2.785,50865869.1,2.074
8,60.0,Standard + p.c.(l),3.973,0.5,250.0,0.60,131.1,2.752,50865869.1,2.108
9,60.0,Standard + p.c.(l),3.973,0.5,250.0,0.60,132.1,2.681,50865869.1,1.958
#Mean,60.0,,3.974,,,,,,,
#Std_Dev,0.0,,0.002,,,,,,,
10,80.0,Standard + p.c.(l),3.837,0.5,250.0,0.60,136.9,3.896,50865869.1,1.926
11,80.0,Standard + p.c.(l),3.838,0.5,250.0,0.60,137.0,3.826,50865869.1,1.939
12,80.0,Standard + p.c.(l),3.836,0.5,250.0,0.60,137.0,3.815,50865869.1,1.948
#Mean,80.0,,3.837,,,,,,,
#Std_Dev,0.0,,0.001,,,,,,,
13,100.0,Standard + p.c.(l),3.668,0.5,250.0,0.60,142.8,5.13,50865869.1,1.939
14,100.0,Standard + p.c.(l),3.646,0.6,250.0,0.60,143.1,5.133,50865869.1,1.967
15,100.0,Standard + p.c.(l),3.653,0.6,250.0,0.60,142.8,5.05,50865869.1,1.938
#Mean,100.0,,3.656,,,,,,,
#Std_Dev,0.0,,0.011,,,,,,,
16,120.0,Standard + p.c.(l),3.516,0.6,250.0,0.60,148.7,6.7,50865869.1,2.087
17,120.0,Standard + p.c.(l),3.510,0.6,250.0,0.60,149.2,6.692,50865869.1,1.914
18,120.0,Standard + p.c.(l),3.517,0.6,250.0,0.60,148.8,6.652,50865869.1,2.062
#Mean,120.0,,3.515,,,,,,,
#Std_Dev,0.0,,0.004,,,,,,,
19,140.0,Standard + p.c.(l),3.383,0.6,250.0,0.60,155.1,8.488,50865869.1,1.938
20,140.0,Standard + p.c.(l),3.385,0.6,250.0,0.60,155.0,6.139,36159550.8,1.935
21,140.0,Standard + p.c.(l),3.385,0.6,250.0,0.60,154.8,6.16,36159550.8,1.917
#Mean,140.0,,3.384,,,,,,,
#Std_Dev,0.0,,0.001,,,,,,,
22,160.0,Standard + p.c.(l),3.296,0.5,250.0,0.60,158.8,7.87,36159550.8,2.116
23,160.0,Standard + p.c.(l),3.269,0.6,250.0,0.60,159.1,5.878,27942788.1,1.958
24,160.0,Standard + p.c.(l),3.274,0.6,250.0,0.60,158.7,6.101,27942788.1,2.115
#Mean,160.0,,3.280,,,,,,,
#Std_Dev,0.0,,0.014,,,,,,,
25,180.0,Standard + p.c.(l),3.185,0.6,250.0,0.60,163.3,7.419,27942788.1,1.938
26,180.0,Standard + p.c.(l),3.186,0.6,250.0,0.60,163.2,5.962,22873801.3,1.942
27,180.0,Standard + p.c.(l),3.186,0.6,250.0,0.60,163.0,6.2,22873801.3,2.09
#Mean,180.0,,3.186,,,,,,,
#Std_Dev,0.0,,0.000,,,,,,,
28,200.0,Standard + p.c.(l),3.082,0.5,250.0,0.60,168.4,7.297,22873801.3,1.936
29,200.0,Standard + p.c.(l),3.082,0.5,250.0,0.60,168.4,6.225,19281704.1,1.939
30,200.0,Standard + p.c.(l),3.089,0.5,250.0,0.60,168.1,6.31,19281704.1,2.09
#Mean,200.0,,3.085,,,,,,,
#Std_Dev,0.0,,0.004,,,,,,,
31,220.0,Standard + p.c.(l),3.005,0.5,250.0,0.60,172.2,7.687,19281704.1,2.121
32,220.0,Standard + p.c.(l),2.998,0.5,250.0,0.60,172.8,6.127,15551931.2,1.913
33,220.0,Standard + p.c.(l),2.999,0.5,250.0,0.60,172.6,6.166,15551931.2,1.894
#Mean,220.0,,3.001,,,,,,,
#Std_Dev,0.0,,0.004,,,,,,,
34,240.0,Standard + p.c.(l),2.964,0.5,250.0,0.60,174.8,7.2,15551931.2,1.916
35,240.0,Standard + p.c.(l),2.963,0.5,250.0,0.60,174.9,6.274,13424209.0,1.918
36,240.0,Standard + p.c.(l),2.969,0.4,250.0,0.60,174.3,6.075,13424209.0,1.946
#Mean,240.0,,2.965,,,,,,,
#Std_Dev,0.0,,0.003,,,,,,,
37,260.0,Standard + p.c.(l),2.937,0.4,250.0,0.60,176.3,7.249,13424209.0,2.081
38,260.0,Standard + p.c.(l),2.936,0.4,250.0,0.60,176.3,6.026,11452937.0,1.948
39,260.0,Standard + p.c.(l),2.939,0.4,250.0,0.60,176.1,6.105,11452937.0,2.073
#Mean,260.0,,2.938,,,,,,,
#Std_Dev,0.0,,0.002,,,,,,,
40,280.0,Standard + p.c.(l),2.921,0.4,250.0,0.60,177.1,6.933,11452937.0,2.11
41,280.0,Standard + p.c.(l),2.898,0.5,250.0,0.60,177.6,6.822,11452937.0,1.926
42,280.0,Standard + p.c.(l),2.901,0.5,250.0,0.60,177.4,6.703,11452937.0,1.923
#Mean,280.0,,2.907,,,,,,,
#Std_Dev,0.0,,0.013,,,,,,,
43,300.0,Standard + p.c.(l),2.881,0.5,250.0,0.60,178.7,7.146,11452937.0,2.073
44,300.0,Standard + p.c.(l),2.910,0.6,250.0,0.60,178.6,7.27,11452937.0,2.148
45,300.0,Standard + p.c.(l),2.913,0.6,250.0,0.60,178.7,6.077,9812556.2,1.943
#Mean,300.0,,2.901,,,,,,,
#Std_Dev,0.0,,0.018,,,,,,,
46,320.0,Standard + p.c.(l),2.910,0.6,250.0,0.60,179.7,6.765,9812556.2,2.095
47,320.0,Standard + p.c.(l),2.866,0.6,250.0,0.60,180.0,6.743,9812556.2,1.961
48,320.0,Standard + p.c.(l),2.871,0.6,250.0,0.60,179.6,6.871,9812556.2,1.93
#Mean,320.0,,2.882,,,,,,,
#Std_Dev,0.0,,0.024,,,,,,,
49,340.0,Standard + p.c.(l),2.997,1.1,250.0,0.60,181.3,7.751,9812556.2,1.938
50,340.0,Standard + p.c.(l),2.942,0.5,250.0,0.60,177.3,6.022,7512738.6,1.943
51,340.0,Standard + p.c.(l),2.986,0.5,250.0,0.60,176.9,6.07,7512738.6,1.928
#Mean,340.0,,2.975,,,,,,,
#Std_Dev,0.0,,0.029,,,,,,,
52,360.0,Standard + p.c.(l),3.200,0.4,250.0,0.60,161.2,7.419,7512738.6,2.132
53,360.0,Standard + p.c.(l),3.213,0.4,250.0,0.60,160.8,6.306,6477820.4,2.036
54,360.0,Standard + p.c.(l),3.229,0.4,250.0,0.60,160.1,6.135,6477820.4,1.931
#Mean,360.0,,3.214,,,,,,,
#Std_Dev,0.0,,0.014,,,,,,,
55,380.0,Standard + p.c.(l),3.781,0.2,250.0,0.60,136.0,7.053,6477820.4,2.092
56,380.0,Standard + p.c.(l),3.797,0.2,250.0,0.60,136.1,6.933,6477820.4,1.971
57,380.0,Standard + p.c.(l),3.816,0.2,250.0,0.60,135.1,7.276,6477820.4,2.08
#Mean,380.0,,3.798,,,,,,,
#Std_Dev,0.0,,0.018,,,,,,,
58,400.0,Standard + p.c.(l),4.076,0.2,250.0,0.60,126.0,8.435,6477820.4,2.038
59,400.0,Standard + p.c.(l),4.080,0.2,250.0,0.60,126.1,6.452,5006406.3,1.893
60,400.0,Standard + p.c.(l),4.084,0.2,250.0,0.60,126.0,6.475,5006406.3,2.091
#Mean,400.0,,4.080,,,,,,,
#Std_Dev,0.0,,0.004,,,,,,,
61,420.0,Standard + p.c.(l),4.105,0.2,250.0,0.60,125.2,7.049,5006406.3,2.087
62,420.0,Standard + p.c.(l),4.100,0.2,250.0,0.60,125.4,6.987,5006406.3,1.938
63,420.0,Standard + p.c.(l),4.104,0.2,250.0,0.60,125.2,7.257,5006406.3,2.03
#Mean,420.0,,4.103,,,,,,,
#Std_Dev,0.0,,0.002,,,,,,,
64,440.0,Standard + p.c.(l),4.105,0.2,250.0,0.60,125.4,7.59,5006406.3,1.945
65,440.0,Standard + p.c.(l),4.108,0.2,250.0,0.60,125.1,6.658,4283606.3,2.08
66,440.0,Standard + p.c.(l),4.105,0.2,250.0,0.60,125.2,6.708,4283606.3,2.059
#Mean,440.0,,4.106,,,,,,,
#Std_Dev,0.0,,0.002,,,,,,,
67,460.0,Standard + p.c.(l),4.118,0.2,250.0,0.60,124.8,7.356,4283606.3,2.061
68,460.0,Standard + p.c.(l),4.116,0.2,250.0,0.60,124.8,7.207,4283606.3,2.09
69,460.0,Standard + p.c.(l),4.113,0.2,250.0,0.60,125.0,7.202,4283606.3,1.916
#Mean,460.0,,4.116,,,,,,,
#Std_Dev,0.0,,0.003,,,,,,,
70,480.0,Standard + p.c.(l),4.127,0.2,250.0,0.60,124.4,7.985,4283606.3,2.125
71,480.0,Standard + p.c.(l),4.122,0.2,250.0,0.60,124.5,6.479,3511524.7,2.044
72,480.0,Standard + p.c.(l),4.122,0.2,250.0,0.60,124.6,6.313,3511524.7,1.944
#Mean,480.0,,4.124,,,,,,,
#Std_Dev,0.0,,0.003,,,,,,,
73,500.0,Standard + p.c.(l),4.141,0.2,250.0,0.60,124.1,7.178,3515748.8,2.056
74,500.0,Standard + p.c.(l),4.135,0.1,250.0,0.60,124.0,7.069,3515748.8,2.098
75,500.0,Standard + p.c.(l),4.126,0.1,250.0,0.60,124.3,7.026,3515748.8,1.928
#Mean,500.0,,4.134,,,,,,,
#Std_Dev,0.0,,0.008,,,,,,,
76,520.0,Standard + p.c.(l),4.146,0.1,250.0,0.60,123.7,7.53,3515748.8,2.127
77,520.0,Standard + p.c.(l),4.141,0.1,250.0,0.60,123.7,6.639,3035837.9,2.1
78,520.0,Standard + p.c.(l),4.135,0.1,250.0,0.60,124.0,6.454,3035837.9,1.931
#Mean,520.0,,4.141,,,,,,,
#Std_Dev,0.0,,0.005,,,,,,,
79,540.0,Standard + p.c.(l),4.155,0.1,250.0,0.60,123.2,6.978,3035837.9,1.929
80,540.0,Standard + p.c.(l),4.151,0.1,250.0,0.60,123.1,6.841,3035837.9,1.938
81,540.0,Standard + p.c.(l),4.153,0.1,250.0,0.60,123.2,6.786,3035837.9,1.95
#Mean,540.0,,4.153,,,,,,,
#Std_Dev,0.0,,0.002,,,,,,,
82,560.0,Standard + p.c.(l),4.180,0.1,250.0,0.60,122.4,7.57,3035837.9,2.049
83,560.0,Standard + p.c.(l),4.177,0.1,250.0,0.60,122.4,6.335,2619680.2,2.097
84,560.0,Standard + p.c.(l),4.180,0.1,250.0,0.60,122.4,6.292,2619680.2,1.945
#Mean,560.0,,4.179,,,,,,,
#Std_Dev,0.0,,0.002,,,,,,,
85,580.0,Standard + p.c.(l),4.216,0.1,250.0,0.60,121.1,6.78,2619680.2,2.11
86,580.0,Standard + p.c.(l),4.213,0.1,250.0,0.60,121.2,6.639,2619680.2,1.948
87,580.0,Standard + p.c.(l),4.212,0.1,250.0,0.60,121.3,6.661,2619680.2,1.926
#Mean,580.0,,4.214,,,,,,,
#Std_Dev,0.0,,0.002,,,,,,,
88,600.0,Standard + p.c.(l),4.241,0.2,250.0,0.60,120.5,6.958,2619680.2,1.942
89,600.0,Standard + p.c.(l),4.237,0.1,250.0,0.60,120.4,7.072,2619680.2,2.09
90,600.0,Standard + p.c.(l),4.241,0.1,250.0,0.60,120.3,7.187,2619680.2,2.086
#Mean,600.0,,4.240,,,,,,,
#Std_Dev,0.0,,0.002,,,,,,,
91,620.0,Standard + p.c.(l),4.281,0.2,250.0,0.60,119.5,7.393,2619680.2,1.908
92,620.0,Standard + p.c.(l),4.278,0.2,250.0,0.60,119.3,7.629,2619680.2,2.088
93,620.0,Standard + p.c.(l),4.273,0.1,250.0,0.60,119.5,6.551,2260705.3,2.102
#Mean,620.0,,4.277,,,,,,,
#Std_Dev,0.0,,0.004,,,,,,,
94,640.0,Standard + p.c.(l),4.288,0.2,250.0,0.60,119.1,6.772,2260705.3,2.093
95,640.0,Standard + p.c.(l),4.283,0.1,250.0,0.60,119.1,6.633,2260705.3,1.945
96,640.0,Standard + p.c.(l),4.270,0.2,250.0,0.60,119.3,6.581,2260705.3,1.927
#Mean,640.0,,4.281,,,,,,,
#Std_Dev,0.0,,0.009,,,,,,,
97,660.0,Standard + p.c.(l),4.313,0.2,250.0,0.60,118.2,7.055,2260705.3,1.901
98,660.0,Standard + p.c.(l),4.307,0.2,250.0,0.60,118.4,6.898,2260705.3,1.941
99,660.0,Standard + p.c.(l),4.308,0.2,250.0,0.60,118.2,7.13,2260705.3,2.096
#Mean,660.0,,4.309,,,,,,,
#Std_Dev,0.0,,0.003,,,,,,,
100,680.0,Standard + p.c.(l),4.351,0.2,250.0,0.60,117.2,7.316,2260705.3,1.924
101,680.0,Standard + p.c.(l),4.338,0.2,250.0,0.60,117.3,7.358,2260705.3,1.904
102,680.0,Standard + p.c.(l),4.331,0.2,250.0,0.60,117.5,7.231,2260705.3,1.891
#Mean,680.0,,4.340,,,,,,,
#Std_Dev,0.0,,0.010,,,,,,,
103,700.0,Standard + p.c.(l),4.382,0.2,250.0,0.60,116.1,7.714,2260705.3,2.073
104,700.0,Standard + p.c.(l),4.382,0.2,250.0,0.60,116.5,6.398,1928170.4,1.935
105,700.0,Standard + p.c.(l),4.381,0.2,250.0,0.60,116.2,6.494,1928170.4,2.077
#Mean,700.0,,4.382,,,,,,,
#Std_Dev,0.0,,0.000,,,,,,,
106,720.0,Standard + p.c.(l),4.410,0.2,250.0,0.60,115.5,6.623,1928170.4,1.942
107,720.0,Standard + p.c.(l),4.405,0.2,250.0,0.60,115.3,6.868,1928170.4,2.111
108,720.0,Standard + p.c.(l),4.410,0.2,250.0,0.60,115.4,6.798,1928170.4,2.12
#Mean,720.0,,4.408,,,,,,,
#Std_Dev,0.0,,0.003,,,,,,,
109,740.0,Standard + p.c.(l),4.474,0.2,250.0,0.60,114.0,7.115,1928170.4,2.082
110,740.0,Standard + p.c.(l),4.463,0.2,250.0,0.60,114.1,7.135,1928170.4,2.111
111,740.0,Standard + p.c.(l),4.455,0.2,250.0,0.60,114.3,7.107,1928170.4,2.066
#Mean,740.0,,4.464,,,,,,,
#Std_Dev,0.0,,0.010,,,,,,,
112,760.0,Standard + p.c.(l),4.457,0.2,250.0,0.60,114.2,7.404,1928170.4,2.056
113,760.0,Standard + p.c.(l),4.450,0.2,250.0,0.60,114.4,7.441,1928170.4,2.071
114,760.0,Standard + p.c.(l),4.443,0.2,250.0,0.60,114.3,7.335,1928170.4,2.099
#Mean,760.0,,4.450,,,,,,,
#Std_Dev,0.0,,0.007,,,,,,,
115,780.0,Standard + p.c.(l),4.472,0.2,250.0,0.60,113.7,7.702,1928170.4,2.051
116,780.0,Standard + p.c.(l),4.458,0.2,250.0,0.60,113.9,6.631,1667446.2,2.071
117,780.0,Standard + p.c.(l),4.457,0.2,250.0,0.60,113.9,6.493,1667446.2,2.066
#Mean,780.0,,4.462,,,,,,,
#Std_Dev,0.0,,0.008,,,,,,,
118,800.0,Standard + p.c.(l),4.482,0.2,250.0,0.60,113.2,6.768,1667446.2,2.109
119,800.0,Standard + p.c.(l),4.477,0.2,250.0,0.60,113.5,6.839,1667446.2,2.078
120,800.0,Standard + p.c.(l),4.461,0.2,250.0,0.60,113.8,6.725,1667446.2,1.922
#Mean,800.0,,4.473,,,,,,,
#Std_Dev,0.0,,0.011,,,,,,,
121,820.0,Standard + p.c.(l),4.494,0.2,250.0,0.60,112.9,7.053,1667446.2,2.108
122,820.0,Standard + p.c.(l),4.477,0.2,250.0,0.60,113.2,6.945,1667446.2,2.105
123,820.0,Standard + p.c.(l),4.468,0.2,250.0,0.60,113.4,7.041,1667446.2,2.055
#Mean,820.0,,4.480,,,,,,,
#Std_Dev,0.0,,0.013,,,,,,,
124,840.0,Standard + p.c.(l),4.493,0.2,250.0,0.60,112.8,7.271,1667446.2,2.095
125,840.0,Standard + p.c.(l),4.471,0.2,250.0,0.60,113.3,7.166,1667446.2,1.917
126,840.0,Standard + p.c.(l),4.476,0.2,250.0,0.60,113.1,7.339,1667446.2,2.101
#Mean,840.0,,4.480,,,,,,,
#Std_Dev,0.0,,0.011,,,,,,,
127,860.0,Standard + p.c.(l),4.498,0.2,250.0,0.60,112.6,7.607,1667446.2,2.083
128,860.0,Standard + p.c.(l),4.470,0.2,250.0,0.60,113.1,7.399,1667446.2,2.074
129,860.0,Standard + p.c.(l),4.475,0.2,250.0,0.60,113.1,7.494,1667446.2,2.059
#Mean,860.0,,4.481,,,,,,,
#Std_Dev,0.0,,0.015,,,,,,,
130,880.0,Standard + p.c.(l),4.486,0.2,250.0,0.60,112.6,7.724,1667446.2,2.123
131,880.0,Standard + p.c.(l),4.464,0.2,250.0,0.60,113.1,7.64,1667446.2,1.939
132,880.0,Standard + p.c.(l),4.466,0.2,250.0,0.60,113.0,7.661,1667446.2,2.075
#Mean,880.0,,4.472,,,,,,,
#Std_Dev,0.0,,0.012,,,,,,,
133,900.0,Standard + p.c.(l),4.488,0.2,250.0,0.60,112.6,7.943,1667446.2,2.079
134,900.0,Standard + p.c.(l),4.461,0.2,250.0,0.60,113.1,6.666,1425652.5,1.936
135,900.0,Standard + p.c.(l),4.462,0.2,250.0,0.60,113.2,6.773,1425652.5,2.087
#Mean,900.0,,4.470,,,,,,,
#Std_Dev,0.0,,0.016,,,,,,,
136,920.0,Standard + p.c.(l),4.472,0.2,250.0,0.60,113.1,7.046,1425652.5,1.943
137,920.0,Standard + p.c.(l),4.449,0.2,250.0,0.60,113.3,6.956,1425652.5,2.086
138,920.0,Standard + p.c.(l),4.452,0.2,250.0,0.60,113.1,6.911,1425652.5,2.064
#Mean,920.0,,4.458,,,,,,,
#Std_Dev,0.0,,0.012,,,,,,,
139,940.0,Standard + p.c.(l),4.463,0.2,250.0,0.60,112.6,7.104,1425652.5,1.91
140,940.0,Standard + p.c.(l),4.448,0.2,250.0,0.60,113.0,7.069,1425652.5,2.082
141,940.0,Standard + p.c.(l),4.446,0.2,250.0,0.60,113.3,7.044,1425652.5,2.121
#Mean,940.0,,4.452,,,,,,,
#Std_Dev,0.0,,0.009,,,,,,,
142,960.0,Standard + p.c.(l),4.458,0.2,250.0,0.60,112.7,7.236,1425652.5,2.113
143,960.0,Standard + p.c.(l),4.435,0.2,250.0,0.60,113.3,7.093,1425652.5,2.093
144,960.0,Standard + p.c.(l),4.439,0.2,250.0,0.60,113.3,7.186,1425652.5,2.105
#Mean,960.0,,4.444,,,,,,,
#Std_Dev,0.0,,0.012,,,,,,,
145,980.0,Standard + p.c.(l),4.465,0.3,250.0,0.60,112.4,7.405,1425652.5,2.064
146,980.0,Standard + p.c.(l),4.439,0.2,250.0,0.60,113.1,7.462,1425652.5,2.07
147,980.0,Standard + p.c.(l),4.431,0.2,250.0,0.60,113.3,7.358,1425652.5,1.902
#Mean,980.0,,4.445,,,,,,,
#Std_Dev,0.0,,0.018,,,,,,,
148,1000.0,Standard + p.c.(l),4.449,0.3,250.0,0.60,113.0,7.525,1425652.5,2.053
149,1000.0,Standard + p.c.(l),4.430,0.2,250.0,0.60,113.1,7.484,1425652.5,2.077
150,1000.0,Standard + p.c.(l),4.421,0.2,250.0,0.60,113.5,7.527,1425652.5,1.879
#Mean,1000.0,,4.433,,,,,,,
#Std_Dev,0.0,,0.014,,,,,,,
151,1020.0,Standard + p.c.(l),4.444,0.2,250.0,0.60,112.8,7.649,1425652.5,2.128
152,1020.0,Standard + p.c.(l),4.424,0.2,250.0,0.60,113.3,7.498,1425652.5,1.899
153,1020.0,Standard + p.c.(l),4.413,0.2,250.0,0.60,113.5,7.568,1425652.5,2.118
#Mean,1020.0,,4.427,,,,,,,
#Std_Dev,0.0,,0.016,,,,,,,
154,1040.0,Standard + p.c.(l),4.441,0.2,250.0,0.60,112.6,7.712,1425652.5,2.06
155,1040.0,Standard + p.c.(l),4.426,0.2,250.0,0.60,113.1,7.732,1425652.5,2.058
156,1040.0,Standard + p.c.(l),4.426,0.2,250.0,0.60,113.1,7.686,1425652.5,2.072
#Mean,1040.0,,4.431,,,,,,,
#Std_Dev,0.0,,0.009,,,,,,,
157,1060.0,Standard + p.c.(l),4.420,0.2,250.0,0.60,112.9,7.917,1425652.5,2.098
158,1060.0,Standard + p.c.(l),4.427,0.2,250.0,0.60,113.0,7.858,1425652.5,2.104
159,1060.0,Standard + p.c.(l),4.415,0.2,250.0,0.60,113.2,7.82,1425652.5,1.9
#Mean,1060.0,,4.421,,,,,,,
#Std_Dev,0.0,,0.006,,,,,,,
160,1080.0,Standard + p.c.(l),4.402,0.2,250.0,0.60,113.0,7.969,1425652.5,1.891
161,1080.0,Standard + p.c.(l),4.418,0.2,250.0,0.60,113.2,8.005,1425652.5,2.053
162,1080.0,Standard + p.c.(l),4.429,0.2,250.0,0.60,112.9,6.82,1222267.1,2.139
#Mean,1080.0,,4.416,,,,,,,
#Std_Dev,0.0,,0.014,,,,,,,
163,1100.0,Standard + p.c.(l),4.409,0.2,250.0,0.60,113.1,6.941,1222267.1,1.909
164,1100.0,Standard + p.c.(l),4.411,0.2,250.0,0.60,112.8,7.092,1222267.1,2.047
165,1100.0,Standard + p.c.(l),4.425,0.2,250.0,0.60,113.0,6.988,1222267.1,1.91
#Mean,1100.0,,4.415,,,,,,,
#Std_Dev,0.0,,0.009,,,,,,,
166,1120.0,Standard + p.c.(l),4.414,0.2,250.0,0.60,112.6,7.046,1222267.1,2.024
167,1120.0,Standard + p.c.(l),4.435,0.2,250.0,0.60,113.1,7.057,1222267.1,1.892
168,1120.0,Standard + p.c.(l),4.421,0.2,250.0,0.60,112.4,7.008,1222267.1,2.101
#Mean,1120.0,,4.424,,,,,,,
#Std_Dev,0.0,,0.011,,,,,,,
169,1140.0,Standard + p.c.(l),4.453,0.2,250.0,0.60,111.6,7.224,1222267.1,2.068
170,1140.0,Standard + p.c.(l),4.446,0.2,250.0,0.60,112.0,7.155,1222267.1,2.076
171,1140.0,Standard + p.c.(l),4.431,0.2,250.0,0.60,112.2,7.121,1222267.1,2.091
#Mean,1140.0,,4.443,,,,,,,
#Std_Dev,0.0,,0.011,,,,,,,
172,1160.0,Standard + p.c.(l),4.453,0.2,250.0,0.60,110.9,7.437,1222267.1,1.901
173,1160.0,Standard + p.c.(l),4.454,0.2,250.0,0.60,111.6,7.423,1222267.1,1.916
174,1160.0,Standard + p.c.(l),4.443,0.2,250.0,0.60,111.3,7.389,1222267.1,1.898
#Mean,1160.0,,4.450,,,,,,,
#Std_Dev,0.0,,0.006,,,,,,,
175,1180.0,Standard + p.c.(l),4.483,0.2,250.0,0.60,110.5,7.473,1222267.1,1.902
176,1180.0,Standard + p.c.(l),4.456,0.2,250.0,0.60,110.6,7.64,1222267.1,1.921
177,1180.0,Standard + p.c.(l),4.477,0.2,250.0,0.60,110.7,7.438,1222267.1,2.043
#Mean,1180.0,,4.472,,,,,,,
#Std_Dev,0.0,,0.014,,,,,,,

File: data/LQG_putty/graphite-putty samples/Thermal Diffusivity/O3.csv
##Thermal_diffusivity

##General_information
#Database,set3.mdb
#Instrument,#LFA_467
#Identity,graphite putty set 3
#Date,2022-12-12
#Material,03 - A
#Ref_temperature /�C,20.0
#Ref_density /(g/cm^3),1.000
#Sample,03
#Type,#Single_layer
#Sample position,A
#Spotsize,2.8
#Filter,0
#Thickness_RT/mm,1.5900
#Diameter/mm,9.800
#Sensor,InSb (HT)
#Operator,MJA
#Remark_mment,---
#Cp_table,Cp_const
#Expansion_table,dL_const
#CalcCode,Standard + p.c./l/0-0-0
#MFC_Purge2_Gas,ARGON
#MFC_Protective_Gas,ARGON
,

##Results
#Shot_number,#Temperature/C,#Model,#Diffusivity/(mm^2/s),#Uncertainty/%,#Laser_voltage/V,#Pulse_width/ms,#Half_time,#T_Infin,#Ampl_gain,#Pulse_integr
1,25.0,Standard + p.c.(l),3.539,3.4,250.0,0.60,93.1,1.445,50865869.1,1.894
2,25.0,Standard + p.c.(l),3.581,3.3,250.0,0.60,91.4,1.487,50865869.1,2.055
3,25.0,Standard + p.c.(l),3.523,3.3,250.0,0.60,93.5,1.45,50865869.1,1.871
#Mean,25.0,,3.547,,,,,,,
#Std_Dev,0.0,,0.030,,,,,,,
4,40.0,Standard + p.c.(l),3.362,3.4,250.0,0.60,98.9,2.065,50865869.1,2.031
5,40.0,Standard + p.c.(l),3.396,3.4,250.0,0.60,97.7,2.053,50865869.1,2.021
6,40.0,Standard + p.c.(l),3.371,3.3,250.0,0.60,98.4,1.988,50865869.1,1.885
#Mean,40.0,,3.376,,,,,,,
#Std_Dev,0.0,,0.018,,,,,,,
7,60.0,Standard + p.c.(l),3.122,3.6,250.0,0.60,107.8,2.884,50865869.1,2.054
8,60.0,Standard + p.c.(l),2.939,3.4,250.0,0.60,109.3,2.86,50865869.1,1.9
9,60.0,Standard + p.c.(l),3.003,3.6,250.0,0.60,109.4,2.829,50865869.1,1.903
#Mean,60.0,,3.021,,,,,,,
#Std_Dev,0.0,,0.093,,,,,,,
10,80.0,Standard + p.c.(l),2.824,3.6,250.0,0.60,117.4,4.075,50865869.1,2.076
11,80.0,Standard + p.c.(l),2.841,3.6,250.0,0.60,116.5,4.208,50865869.1,2.059
12,80.0,Standard + p.c.(l),2.821,3.6,250.0,0.60,117.7,4.029,50865869.1,1.928
#Mean,80.0,,2.829,,,,,,,
#Std_Dev,0.0,,0.011,,,,,,,
13,100.0,Standard + p.c.(l),2.786,3.5,250.0,0.60,119.4,5.729,50865869.1,2.07
14,100.0,Standard + p.c.(l),2.794,3.5,250.0,0.60,119.0,5.677,50865869.1,2.082
15,100.0,Standard + p.c.(l),2.796,3.5,250.0,0.60,118.9,5.856,50865869.1,2.06
#Mean,100.0,,2.792,,,,,,,
#Std_Dev,0.0,,0.005,,,,,,,
16,120.0,Standard + p.c.(l),2.892,3.4,250.0,0.60,113.9,7.634,50865869.1,2.062
17,120.0,Standard + p.c.(l),2.884,3.4,250.0,0.60,114.4,5.635,37860947.3,1.91
18,120.0,Standard + p.c.(l),2.894,3.3,250.0,0.60,113.9,5.607,37860947.3,1.884
#Mean,120.0,,2.890,,,,,,,
#Std_Dev,0.0,,0.006,,,,,,,
19,140.0,Standard + p.c.(l),2.858,3.3,250.0,0.60,115.6,7.56,37860947.3,2.023
20,140.0,Standard + p.c.(l),2.859,3.3,250.0,0.60,115.3,5.533,28537297.4,1.916
21,140.0,Standard + p.c.(l),2.854,3.3,250.0,0.60,115.5,5.519,28537297.4,1.908
#Mean,140.0,,2.857,,,,,,,
#Std_Dev,0.0,,0.002,,,,,,,
22,160.0,Standard + p.c.(l),2.734,3.3,250.0,0.60,121.6,7.042,28537297.4,2.042
23,160.0,Standard + p.c.(l),2.684,3.3,250.0,0.60,121.3,5.849,23142111.8,2.077
24,160.0,Standard + p.c.(l),2.677,3.3,250.0,0.60,121.7,5.84,23142111.8,2.003
#Mean,160.0,,2.699,,,,,,,
#Std_Dev,0.0,,0.031,,,,,,,
25,180.0,Standard + p.c.(l),2.625,3.2,250.0,0.60,124.6,6.859,23142111.8,1.913
26,180.0,Standard + p.c.(l),2.634,3.2,250.0,0.60,124.1,6.064,19281704.1,2.055
27,180.0,Standard + p.c.(l),2.626,3.2,250.0,0.60,124.5,5.929,19281704.1,1.903
#Mean,180.0,,2.628,,,,,,,
#Std_Dev,0.0,,0.005,,,,,,,
28,200.0,Standard + p.c.(l),2.594,2.9,250.0,0.60,126.3,7.065,19281704.1,1.877
29,200.0,Standard + p.c.(l),2.601,3.1,250.0,0.60,125.8,6.029,15773308.1,2.055
30,200.0,Standard + p.c.(l),2.604,2.9,250.0,0.60,125.7,5.955,15773308.1,2.098
#Mean,200.0,,2.599,,,,,,,
#Std_Dev,0.0,,0.005,,,,,,,
31,220.0,Standard + p.c.(l),2.584,3.1,250.0,0.60,126.7,7.061,15773308.1,2.079
32,220.0,Standard + p.c.(l),2.587,3.1,250.0,0.60,126.5,5.769,12816400.1,2.115
33,220.0,Standard + p.c.(l),2.577,3.1,250.0,0.60,127.1,5.617,12816400.1,1.916
#Mean,220.0,,2.583,,,,,,,
#Std_Dev,0.0,,0.005,,,,,,,
34,240.0,Standard + p.c.(l),2.642,3.0,250.0,0.60,123.4,6.698,12816400.1,2.097
35,240.0,Standard + p.c.(l),2.639,3.0,250.0,0.60,123.6,5.67,11077456.1,2.088
36,240.0,Standard + p.c.(l),2.632,3.0,250.0,0.60,123.9,5.579,11077456.1,1.893
#Mean,240.0,,2.638,,,,,,,
#Std_Dev,0.0,,0.005,,,,,,,
37,260.0,Standard + p.c.(l),2.820,2.5,250.0,0.60,114.3,6.553,11077456.1,2.073
38,260.0,Standard + p.c.(l),2.819,2.6,250.0,0.60,114.3,6.487,11077456.1,2.056
39,260.0,Standard + p.c.(l),2.814,2.6,250.0,0.60,114.6,6.398,11077456.1,1.902
#Mean,260.0,,2.817,,,,,,,
#Std_Dev,0.0,,0.003,,,,,,,
40,280.0,Standard + p.c.(l),3.054,2.3,250.0,0.60,104.8,8.017,11077456.1,2.07
41,280.0,Standard + p.c.(l),3.096,2.4,250.0,0.60,105.3,5.674,8138539.4,1.919
42,280.0,Standard + p.c.(l),3.104,2.5,250.0,0.60,105.0,5.706,8138539.4,2.062
#Mean,280.0,,3.084,,,,,,,
#Std_Dev,0.0,,0.027,,,,,,,
43,300.0,Standard + p.c.(l),3.881,2.2,250.0,0.60,82.2,7.204,8138539.4,2.101
44,300.0,Standard + p.c.(l),3.973,2.4,250.0,0.60,82.3,5.835,6765688.5,2.008
45,300.0,Standard + p.c.(l),3.983,2.4,250.0,0.60,82.0,5.9,6765688.5,2.025
#Mean,300.0,,3.946,,,,,,,
#Std_Dev,0.0,,0.056,,,,,,,
46,320.0,Standard + p.c.(l),5.290,1.3,250.0,0.60,64.2,6.914,6765688.5,2.049
47,320.0,Standard + p.c.(l),5.300,1.4,250.0,0.60,64.2,5.967,5785528.0,2.059
48,320.0,Standard + p.c.(l),5.283,1.4,250.0,0.60,64.4,5.86,5785528.0,1.916
#Mean,320.0,,5.291,,,,,,,
#Std_Dev,0.0,,0.009,,,,,,,
49,340.0,Standard + p.c.(l),5.529,1.2,250.0,0.60,62.5,6.515,5785528.0,2.054
50,340.0,Standard + p.c.(l),5.513,1.2,250.0,0.60,62.8,6.633,5785528.0,2.073
51,340.0,Standard + p.c.(l),5.528,1.2,250.0,0.60,62.6,6.531,5785528.0,2.078
#Mean,340.0,,5.523,,,,,,,
#Std_Dev,0.0,,0.009,,,,,,,
52,360.0,Standard + p.c.(l),5.523,1.2,250.0,0.60,62.6,7.157,5785528.0,1.91
53,360.0,Standard + p.c.(l),5.529,1.2,250.0,0.60,62.6,6.074,4759215.1,2.075
54,360.0,Standard + p.c.(l),5.521,1.2,250.0,0.60,62.8,6.02,4759215.1,2.071
#Mean,360.0,,5.524,,,,,,,
#Std_Dev,0.0,,0.004,,,,,,,
55,380.0,Standard + p.c.(l),5.609,1.1,250.0,0.60,61.7,6.75,4759215.1,2.031
56,380.0,Standard + p.c.(l),5.589,1.0,250.0,0.60,61.8,6.457,4759215.1,1.914
57,380.0,Standard + p.c.(l),5.591,1.3,250.0,0.60,61.8,6.635,4759215.1,2.097
#Mean,380.0,,5.596,,,,,,,
#Std_Dev,0.0,,0.011,,,,,,,
58,400.0,Standard + p.c.(l),5.642,1.0,250.0,0.60,61.3,7.229,4759215.1,2.081
59,400.0,Standard + p.c.(l),5.618,1.3,250.0,0.60,61.6,6.085,3943327.0,2.066
60,400.0,Standard + p.c.(l),5.644,1.2,250.0,0.60,61.3,6.028,3943327.0,2.035
#Mean,400.0,,5.635,,,,,,,
#Std_Dev,0.0,,0.015,,,,,,,
61,420.0,Standard + p.c.(l),5.676,1.3,250.0,0.60,61.0,6.661,3943327.0,2.084
62,420.0,Standard + p.c.(l),5.673,1.3,250.0,0.60,61.0,6.447,3943327.0,2.055
63,420.0,Standard + p.c.(l),5.654,1.3,250.0,0.60,61.3,6.393,3943327.0,1.909
#Mean,420.0,,5.668,,,,,,,
#Std_Dev,0.0,,0.012,,,,,,,
64,440.0,Standard + p.c.(l),5.713,1.2,250.0,0.60,60.5,7.158,3943327.0,2.079
65,440.0,Standard + p.c.(l),5.682,1.2,250.0,0.60,60.9,5.872,3305010.4,1.928
66,440.0,Standard + p.c.(l),5.706,1.2,250.0,0.60,60.6,6.06,3305010.4,2.048
#Mean,440.0,,5.700,,,,,,,
#Std_Dev,0.0,,0.016,,,,,,,
67,460.0,Standard + p.c.(l),5.770,1.2,250.0,0.60,59.8,6.564,3305010.4,2.108
68,460.0,Standard + p.c.(l),5.747,1.2,250.0,0.60,60.1,6.636,3305010.4,2.075
69,460.0,Standard + p.c.(l),5.760,1.2,250.0,0.60,59.9,6.494,3305010.4,2.009
#Mean,460.0,,5.759,,,,,,,
#Std_Dev,0.0,,0.012,,,,,,,
70,480.0,Standard + p.c.(l),5.790,1.2,250.0,0.60,59.6,6.867,3305010.4,1.908
71,480.0,Standard + p.c.(l),5.813,1.2,250.0,0.60,59.3,7.054,3305010.4,1.915
72,480.0,Standard + p.c.(l),5.783,1.2,250.0,0.60,59.7,5.918,2816103.5,1.886
#Mean,480.0,,5.795,,,,,,,
#Std_Dev,0.0,,0.016,,,,,,,
73,500.0,Standard + p.c.(l),5.925,1.3,250.0,0.60,58.6,6.548,2823926.0,2.036
74,500.0,Standard + p.c.(l),5.921,1.3,250.0,0.60,58.7,6.423,2823926.0,2.013
75,500.0,Standard + p.c.(l),5.904,1.3,250.0,0.60,58.9,6.52,2823926.0,2.073
#Mean,500.0,,5.916,,,,,,,
#Std_Dev,0.0,,0.011,,,,,,,
76,520.0,Standard + p.c.(l),5.957,1.3,250.0,0.60,58.3,6.797,2823926.0,2.048
77,520.0,Standard + p.c.(l),5.965,1.3,250.0,0.60,58.2,6.861,2823926.0,1.9
78,520.0,Standard + p.c.(l),5.962,1.2,250.0,0.60,58.0,6.152,2450714.1,2.07
#Mean,520.0,,5.961,,,,,,,
#Std_Dev,0.0,,0.004,,,,,,,
79,540.0,Standard + p.c.(l),5.998,1.2,250.0,0.60,57.6,6.586,2450714.1,2.07
80,540.0,Standard + p.c.(l),6.001,1.2,250.0,0.60,57.6,6.362,2450714.1,1.91
81,540.0,Standard + p.c.(l),5.988,1.2,250.0,0.60,57.8,6.588,2450714.1,1.895
#Mean,540.0,,5.996,,,,,,,
#Std_Dev,0.0,,0.007,,,,,,,
82,560.0,Standard + p.c.(l),6.145,1.3,250.0,0.60,56.6,6.862,2450714.1,2.071
83,560.0,Standard + p.c.(l),6.121,1.3,250.0,0.60,57.0,5.762,2103942.1,1.916
84,560.0,Standard + p.c.(l),6.131,1.3,250.0,0.60,56.8,5.809,2103942.1,1.874
#Mean,560.0,,6.132,,,,,,,
#Std_Dev,0.0,,0.012,,,,,,,
85,580.0,Standard + p.c.(l),6.166,1.3,250.0,0.60,56.4,6.281,2103942.1,2.077
86,580.0,Standard + p.c.(l),6.163,1.3,250.0,0.60,56.4,5.965,2103942.1,1.901
87,580.0,Standard + p.c.(l),6.168,1.3,250.0,0.60,56.4,6.222,2103942.1,2.048
#Mean,580.0,,6.166,,,,,,,
#Std_Dev,0.0,,0.003,,,,,,,
88,600.0,Standard + p.c.(l),6.248,1.2,250.0,0.60,55.4,6.458,2103942.1,2.061
89,600.0,Standard + p.c.(l),6.233,1.3,250.0,0.60,55.7,6.489,2103942.1,2.04
90,600.0,Standard + p.c.(l),6.222,1.3,250.0,0.60,55.8,6.606,2103942.1,2.074
#Mean,600.0,,6.235,,,,,,,
#Std_Dev,0.0,,0.013,,,,,,,
91,620.0,Standard + p.c.(l),6.300,1.2,250.0,0.60,54.9,6.961,2103942.1,2.066
92,620.0,Standard + p.c.(l),6.304,1.2,250.0,0.60,54.9,5.952,1807312.6,2.085
93,620.0,Standard + p.c.(l),6.302,1.2,250.0,0.60,54.8,6.025,1807312.6,2.057
#Mean,620.0,,6.302,,,,,,,
#Std_Dev,0.0,,0.002,,,,,,,
94,640.0,Standard + p.c.(l),6.365,1.2,250.0,0.60,54.2,6.176,1807312.6,2.063
95,640.0,Standard + p.c.(l),6.346,1.2,250.0,0.60,54.5,6.361,1807312.6,2.069
96,640.0,Standard + p.c.(l),6.367,1.2,250.0,0.60,54.2,6.228,1807312.6,2.057
#Mean,640.0,,6.360,,,,,,,
#Std_Dev,0.0,,0.011,,,,,,,
97,660.0,Standard + p.c.(l),6.452,1.2,250.0,0.60,53.4,6.685,1807312.6,2.076
98,660.0,Standard + p.c.(l),6.406,1.2,250.0,0.60,53.9,6.442,1807312.6,1.902
99,660.0,Standard + p.c.(l),6.438,1.2,250.0,0.60,53.5,6.503,1807312.6,2.064
#Mean,660.0,,6.432,,,,,,,
#Std_Dev,0.0,,0.023,,,,,,,
100,680.0,Standard + p.c.(l),6.464,1.2,250.0,0.60,53.3,6.933,1807312.6,2.065
101,680.0,Standard + p.c.(l),6.462,1.2,250.0,0.60,53.5,6.885,1807312.6,2.017
102,680.0,Standard + p.c.(l),6.452,1.2,250.0,0.60,53.5,6.833,1807312.6,2.066
#Mean,680.0,,6.459,,,,,,,
#Std_Dev,0.0,,0.007,,,,,,,
103,700.0,Standard + p.c.(l),6.499,1.1,250.0,0.60,53.0,7.233,1807312.6,2.083
104,700.0,Standard + p.c.(l),6.518,1.1,250.0,0.60,52.7,6.086,1511387.1,2.017
105,700.0,Standard + p.c.(l),6.572,1.1,250.0,0.60,52.6,5.958,1511387.1,2.003
#Mean,700.0,,6.530,,,,,,,
#Std_Dev,0.0,,0.038,,,,,,,
106,720.0,Standard + p.c.(l),6.587,1.1,250.0,0.60,52.5,6.236,1511387.1,2.061
107,720.0,Standard + p.c.(l),6.576,1.1,250.0,0.60,52.7,6.099,1511387.1,1.907
108,720.0,Standard + p.c.(l),6.591,1.1,250.0,0.60,52.4,6.144,1511387.1,2.059
#Mean,720.0,,6.585,,,,,,,
#Std_Dev,0.0,,0.008,,,,,,,
109,740.0,Standard + p.c.(l),6.590,1.1,250.0,0.60,52.6,6.421,1511387.1,2.029
110,740.0,Standard + p.c.(l),6.589,1.1,250.0,0.60,52.5,6.336,1511387.1,1.92
111,740.0,Standard + p.c.(l),6.598,1.1,250.0,0.60,52.4,6.338,1511387.1,1.892
#Mean,740.0,,6.592,,,,,,,
#Std_Dev,0.0,,0.005,,,,,,,
112,760.0,Standard + p.c.(l),6.605,1.1,250.0,0.60,52.4,6.811,1511387.1,2.029
113,760.0,Standard + p.c.(l),6.623,1.1,250.0,0.60,52.3,6.754,1511387.1,2.047
114,760.0,Standard + p.c.(l),6.636,1.1,250.0,0.60,52.0,6.833,1511387.1,2.08
#Mean,760.0,,6.621,,,,,,,
#Std_Dev,0.0,,0.016,,,,,,,
115,780.0,Standard + p.c.(l),6.611,1.1,250.0,0.60,52.2,6.849,1511387.1,1.914
116,780.0,Standard + p.c.(l),6.624,1.1,250.0,0.60,52.1,6.835,1511387.1,1.884
117,780.0,Standard + p.c.(l),6.610,1.1,250.0,0.60,52.3,6.79,1511387.1,1.862
#Mean,780.0,,6.615,,,,,,,
#Std_Dev,0.0,,0.008,,,,,,,
118,800.0,Standard + p.c.(l),6.633,1.0,250.0,0.60,52.0,7.337,1511387.1,2.073
119,800.0,Standard + p.c.(l),6.618,1.1,250.0,0.60,52.2,6.016,1261692.6,1.915
120,800.0,Standard + p.c.(l),6.621,1.0,250.0,0.60,52.2,6.048,1261692.6,1.915
#Mean,800.0,,6.624,,,,,,,
#Std_Dev,0.0,,0.008,,,,,,,
121,820.0,Standard + p.c.(l),6.771,1.1,250.0,0.60,51.9,6.043,1261692.6,1.926
122,820.0,Standard + p.c.(l),6.776,1.1,250.0,0.60,51.9,6.26,1261692.6,2.052
123,820.0,Standard + p.c.(l),6.769,1.1,250.0,0.60,51.9,6.102,1261692.6,1.898
#Mean,820.0,,6.772,,,,,,,
#Std_Dev,0.0,,0.004,,,,,,,
124,840.0,Standard + p.c.(l),6.765,1.1,250.0,0.60,51.8,6.342,1261692.6,1.909
125,840.0,Standard + p.c.(l),6.749,1.1,250.0,0.60,52.1,6.396,1261692.6,2.039
126,840.0,Standard + p.c.(l),6.780,1.1,250.0,0.60,51.6,6.44,1261692.6,2.068
#Mean,840.0,,6.764,,,,,,,
#Std_Dev,0.0,,0.016,,,,,,,
127,860.0,Standard + p.c.(l),6.763,1.0,250.0,0.60,51.8,6.633,1261692.6,2.066
128,860.0,Standard + p.c.(l),6.757,1.1,250.0,0.60,51.9,6.732,1261692.6,2.073
129,860.0,Standard + p.c.(l),6.749,1.1,250.0,0.60,52.0,6.607,1261692.6,2.044
#Mean,860.0,,6.756,,,,,,,
#Std_Dev,0.0,,0.007,,,,,,,
130,880.0,Standard + p.c.(l),6.734,1.0,250.0,0.60,52.0,6.782,1261692.6,2.058
131,880.0,Standard + p.c.(l),6.770,1.0,250.0,0.60,51.7,6.782,1261692.6,2.079
132,880.0,Standard + p.c.(l),6.776,1.0,250.0,0.60,51.5,6.729,1261692.6,1.893
#Mean,880.0,,6.760,,,,,,,
#Std_Dev,0.0,,0.023,,,,,,,
133,900.0,Standard + p.c.(l),6.744,1.0,250.0,0.60,51.7,7.086,1261692.6,2.06
134,900.0,Standard + p.c.(l),6.752,1.0,250.0,0.60,51.6,6.049,1089206.3,2.065
135,900.0,Standard + p.c.(l),6.742,1.0,250.0,0.60,51.8,6.048,1089206.3,1.897
#Mean,900.0,,6.746,,,,,,,
#Std_Dev,0.0,,0.005,,,,,,,
136,920.0,Standard + p.c.(l),6.736,1.0,250.0,0.60,51.8,6.244,1089206.3,2.07
137,920.0,Standard + p.c.(l),6.744,1.0,250.0,0.60,51.7,6.179,1089206.3,1.901
138,920.0,Standard + p.c.(l),6.721,1.0,250.0,0.60,52.0,6.312,1089206.3,1.87
#Mean,920.0,,6.734,,,,,,,
#Std_Dev,0.0,,0.011,,,,,,,
139,940.0,Standard + p.c.(l),6.736,1.0,250.0,0.60,51.7,6.308,1089206.3,1.905
140,940.0,Standard + p.c.(l),6.741,1.0,250.0,0.60,51.8,6.35,1089206.3,1.907
141,940.0,Standard + p.c.(l),6.757,1.0,250.0,0.60,51.4,6.473,1089206.3,2.041
#Mean,940.0,,6.744,,,,,,,
#Std_Dev,0.0,,0.011,,,,,,,
142,960.0,Standard + p.c.(l),6.728,1.0,250.0,0.60,51.8,6.623,1089206.3,1.887
143,960.0,Standard + p.c.(l),6.763,1.0,250.0,0.60,51.2,6.584,1089206.3,2.016
144,960.0,Standard + p.c.(l),6.758,1.0,250.0,0.60,51.3,6.516,1089206.3,1.906
#Mean,960.0,,6.750,,,,,,,
#Std_Dev,0.0,,0.019,,,,,,,
145,980.0,Standard + p.c.(l),6.722,1.0,250.0,0.60,51.5,6.587,1089206.3,1.89
146,980.0,Standard + p.c.(l),6.746,1.0,250.0,0.60,51.6,6.728,1089206.3,2.104
147,980.0,Standard + p.c.(l),6.731,1.0,250.0,0.60,51.6,6.739,1089206.3,2.083
#Mean,980.0,,6.733,,,,,,,
#Std_Dev,0.0,,0.012,,,,,,,
148,1000.0,Standard + p.c.(l),6.673,0.9,250.0,0.60,51.9,6.751,1089206.3,1.893
149,1000.0,Standard + p.c.(l),6.719,0.9,250.0,0.60,51.6,6.876,1089206.3,1.876
150,1000.0,Standard + p.c.(l),6.728,0.9,250.0,0.60,51.4,6.85,1089206.3,1.895
#Mean,1000.0,,6.707,,,,,,,
#Std_Dev,0.0,,0.029,,,,,,,
151,1020.0,Standard + p.c.(l),6.680,0.9,250.0,0.60,51.8,6.917,1089206.3,1.906
152,1020.0,Standard + p.c.(l),6.717,0.9,250.0,0.60,51.4,6.959,1089206.3,2.08
153,1020.0,Standard + p.c.(l),6.712,0.9,250.0,0.60,51.5,7.029,1089206.3,2.051
#Mean,1020.0,,6.703,,,,,,,
#Std_Dev,0.0,,0.020,,,,,,,
154,1040.0,Standard + p.c.(l),6.687,0.9,250.0,0.60,51.7,7.112,1089206.3,2.04
155,1040.0,Standard + p.c.(l),6.718,0.9,250.0,0.60,51.5,7.148,1089206.3,1.892
156,1040.0,Standard + p.c.(l),6.699,0.9,250.0,0.60,51.7,6.29,946523.7,2.06
#Mean,1040.0,,6.701,,,,,,,
#Std_Dev,0.0,,0.016,,,,,,,
157,1060.0,Standard + p.c.(l),6.722,0.9,250.0,0.60,51.4,6.413,946523.7,2.039
158,1060.0,Standard + p.c.(l),6.743,0.9,250.0,0.60,51.3,6.309,946523.7,1.894
159,1060.0,Standard + p.c.(l),6.715,0.9,250.0,0.60,51.4,6.391,946523.7,2.053
#Mean,1060.0,,6.727,,,,,,,
#Std_Dev,0.0,,0.015,,,,,,,
160,1080.0,Standard + p.c.(l),6.673,0.9,250.0,0.60,51.8,6.434,946523.7,1.896
161,1080.0,Standard + p.c.(l),6.717,0.9,250.0,0.60,51.4,6.497,946523.7,1.898
162,1080.0,Standard + p.c.(l),6.703,0.9,250.0,0.60,51.4,6.526,946523.7,2.08
#Mean,1080.0,,6.697,,,,,,,
#Std_Dev,0.0,,0.022,,,,,,,
163,1100.0,Standard + p.c.(l),6.683,0.8,250.0,0.60,51.5,6.529,946523.7,2.083
164,1100.0,Standard + p.c.(l),6.699,0.9,250.0,0.60,51.3,6.566,946523.7,2.057
165,1100.0,Standard + p.c.(l),6.702,0.9,250.0,0.60,51.2,6.587,946523.7,1.892
#Mean,1100.0,,6.695,,,,,,,
#Std_Dev,0.0,,0.010,,,,,,,
166,1120.0,Standard + p.c.(l),6.674,0.8,250.0,0.60,51.5,6.546,946523.7,1.885
167,1120.0,Standard + p.c.(l),6.720,0.9,250.0,0.60,51.1,6.639,946523.7,2.043
168,1120.0,Standard + p.c.(l),6.699,0.9,250.0,0.60,51.2,6.588,946523.7,1.893
#Mean,1120.0,,6.698,,,,,,,
#Std_Dev,0.0,,0.023,,,,,,,
169,1140.0,Standard + p.c.(l),6.685,0.8,250.0,0.60,51.2,6.719,946523.7,2.065
170,1140.0,Standard + p.c.(l),6.723,0.8,250.0,0.60,51.0,6.754,946523.7,2.048
171,1140.0,Standard + p.c.(l),6.708,0.8,250.0,0.60,51.1,6.731,946523.7,1.883
#Mean,1140.0,,6.705,,,,,,,
#Std_Dev,0.0,,0.019,,,,,,,
172,1160.0,Standard + p.c.(l),6.641,0.8,250.0,0.60,51.5,6.711,946523.7,1.913
173,1160.0,Standard + p.c.(l),6.718,0.8,250.0,0.60,50.9,6.808,946523.7,2.045
174,1160.0,Standard + p.c.(l),6.723,0.8,250.0,0.60,50.9,6.806,946523.7,1.908
#Mean,1160.0,,6.694,,,,,,,
#Std_Dev,0.0,,0.046,,,,,,,
175,1180.0,Standard + p.c.(l),6.654,0.8,250.0,0.60,51.2,6.885,946523.7,2.084
176,1180.0,Standard + p.c.(l),6.693,0.8,250.0,0.60,51.1,6.789,946523.7,2.106
177,1180.0,Standard + p.c.(l),6.723,0.8,250.0,0.60,50.7,6.911,946523.7,1.889
#Mean,1180.0,,6.690,,,,,,,
#Std_Dev,0.0,,0.034,,,,,,,

File: data/LQG_putty/graphite-putty samples/Thermal Diffusivity/P1.csv
##Thermal_diffusivity

##General_information
#Database,set3.mdb
#Instrument,#LFA_467
#Identity,graphite putty set 3
#Date,2022-12-12
#Material,P1 - B
#Ref_temperature /�C,20.0
#Ref_density /(g/cm^3),1.000
#Sample,P1
#Type,#Single_layer
#Sample position,B
#Spotsize,2.8
#Filter,0
#Thickness_RT/mm,3.2000
#Diameter/mm,9.800
#Sensor,InSb (HT)
#Operator,MJA
#Remark_mment,---
#Cp_table,Cp_const
#Expansion_table,dL_const
#CalcCode,Standard + p.c./l/0-0-0
#MFC_Purge2_Gas,ARGON
#MFC_Protective_Gas,ARGON
,

##Results
#Shot_number,#Temperature/C,#Model,#Diffusivity/(mm^2/s),#Uncertainty/%,#Laser_voltage/V,#Pulse_width/ms,#Half_time,#T_Infin,#Ampl_gain,#Pulse_integr
1,25.0,Standard + p.c.(l),0.917,0.7,250.0,0.60,1353.8,0.7036,50865869.1,2.02
2,25.0,Standard + p.c.(l),0.917,0.7,250.0,0.60,1358.7,0.6889,50865869.1,1.877
3,25.0,Standard + p.c.(l),0.908,0.8,250.0,0.60,1371.4,0.6917,50865869.1,1.9
#Mean,25.0,,0.914,,,,,,,
#Std_Dev,0.0,,0.005,,,,,,,
4,40.0,Standard + p.c.(l),0.868,0.5,250.0,0.60,1404.0,1.016,50865869.1,2.05
5,40.0,Standard + p.c.(l),0.882,0.5,250.0,0.60,1385.8,1.01,50865869.1,2.035
6,40.0,Standard + p.c.(l),0.874,0.5,250.0,0.60,1420.1,0.9678,50865869.1,1.889
#Mean,40.0,,0.875,,,,,,,
#Std_Dev,0.0,,0.007,,,,,,,
7,60.0,Standard + p.c.(l),0.817,0.4,250.0,0.60,1516.3,1.439,50865869.1,2.004
8,60.0,Standard + p.c.(l),0.814,0.5,250.0,0.60,1512.9,1.449,50865869.1,2.054
9,60.0,Standard + p.c.(l),0.805,0.5,250.0,0.60,1521.5,1.412,50865869.1,1.911
#Mean,60.0,,0.812,,,,,,,
#Std_Dev,0.0,,0.006,,,,,,,
10,80.0,Standard + p.c.(l),0.719,0.4,250.0,0.60,1702.5,1.845,50865869.1,2.041
11,80.0,Standard + p.c.(l),0.720,0.4,250.0,0.60,1704.0,1.872,50865869.1,2.052
12,80.0,Standard + p.c.(l),0.725,0.4,250.0,0.60,1694.2,1.885,50865869.1,2.09
#Mean,80.0,,0.721,,,,,,,
#Std_Dev,0.0,,0.003,,,,,,,
13,100.0,Standard + p.c.(l),0.643,0.4,250.0,0.60,1878.0,2.524,50865869.1,1.923
14,100.0,Standard + p.c.(l),0.650,0.3,250.0,0.60,1869.5,2.596,50865869.1,2.058
15,100.0,Standard + p.c.(l),0.648,0.3,250.0,0.60,1878.5,2.619,50865869.1,2.009
#Mean,100.0,,0.647,,,,,,,
#Std_Dev,0.0,,0.004,,,,,,,
16,120.0,Standard + p.c.(l),0.618,0.3,250.0,0.60,1935.0,3.594,50865869.1,2.073
17,120.0,Standard + p.c.(l),0.624,0.3,250.0,0.60,1934.5,3.604,50865869.1,2.004
18,120.0,Standard + p.c.(l),0.626,0.2,250.0,0.60,1939.7,3.573,50865869.1,2.073
#Mean,120.0,,0.623,,,,,,,
#Std_Dev,0.0,,0.004,,,,,,,
19,140.0,Standard + p.c.(l),0.600,0.2,250.0,0.60,1995.3,4.742,50865869.1,2.061
20,140.0,Standard + p.c.(l),0.605,0.2,250.0,0.60,1997.4,4.595,50865869.1,2.089
21,140.0,Standard + p.c.(l),0.603,0.2,250.0,0.60,1998.2,4.568,50865869.1,2.04
#Mean,140.0,,0.603,,,,,,,
#Std_Dev,0.0,,0.003,,,,,,,
22,160.0,Standard + p.c.(l),0.582,0.2,250.0,0.60,2055.1,5.901,50865869.1,2.032
23,160.0,Standard + p.c.(l),0.587,0.2,250.0,0.60,2048.0,5.783,50865869.1,1.922
24,160.0,Standard + p.c.(l),0.588,0.2,250.0,0.60,2040.9,5.928,50865869.1,2.102
#Mean,160.0,,0.586,,,,,,,
#Std_Dev,0.0,,0.003,,,,,,,
25,180.0,Standard + p.c.(l),0.564,0.2,250.0,0.60,2082.2,7.099,50865869.1,1.9
26,180.0,Standard + p.c.(l),0.569,0.1,250.0,0.60,2085.4,7.385,50865869.1,2.066
27,180.0,Standard + p.c.(l),0.570,0.1,250.0,0.60,2084.9,7.043,50865869.1,1.921
#Mean,180.0,,0.568,,,,,,,
#Std_Dev,0.0,,0.003,,,,,,,
28,200.0,Standard + p.c.(l),0.549,0.2,250.0,0.60,2124.3,9.005,50865869.1,2.07
29,200.0,Standard + p.c.(l),0.552,0.1,250.0,0.60,2134.4,8.908,50865869.1,2.025
30,200.0,Standard + p.c.(l),0.555,0.1,250.0,0.60,2131.7,8.703,50865869.1,1.918
#Mean,200.0,,0.552,,,,,,,
#Std_Dev,0.0,,0.003,,,,,,,
31,220.0,Standard + p.c.(l),0.534,0.1,250.0,0.60,2181.1,10.54,50865869.1,1.906
32,220.0,Standard + p.c.(l),0.542,0.1,250.0,0.60,2183.2,10.66,50865869.1,2.066
33,220.0,Standard + p.c.(l),0.558,0.3,250.0,0.60,2191.2,8.185,42467622.1,2.057
#Mean,220.0,,0.544,,,,,,,
#Std_Dev,0.0,,0.012,,,,,,,
34,240.0,Standard + p.c.(l),0.517,0.2,250.0,0.60,2236.9,9.995,42467622.1,1.908
35,240.0,Standard + p.c.(l),0.523,0.1,250.0,0.60,2248.7,10.1,42467622.1,2.009
36,240.0,Standard + p.c.(l),0.527,0.1,250.0,0.60,2253.9,9.759,42467622.1,1.906
#Mean,240.0,,0.522,,,,,,,
#Std_Dev,0.0,,0.005,,,,,,,
37,260.0,Standard + p.c.(l),0.503,0.1,250.0,0.60,2381.9,9.373,42467622.1,2.066
38,260.0,Standard + p.c.(l),0.508,0.1,250.0,0.60,2346.7,9.128,42467622.1,1.894
39,260.0,Standard + p.c.(l),0.516,0.3,250.0,0.60,2337.3,8.845,42467622.1,1.888
#Mean,260.0,,0.509,,,,,,,
#Std_Dev,0.0,,0.006,,,,,,,
40,280.0,Standard + p.c.(l),0.456,0.3,250.0,0.60,2514.9,12,42467622.1,2.029
41,280.0,Standard + p.c.(l),0.464,0.2,250.0,0.60,2500.7,9.365,33843305.7,1.918
42,280.0,Standard + p.c.(l),0.471,0.2,250.0,0.60,2506.3,8.892,33843305.7,1.902
#Mean,280.0,,0.464,,,,,,,
#Std_Dev,0.0,,0.007,,,,,,,
43,300.0,Standard + p.c.(l),0.426,0.5,250.0,0.60,2613.3,10.91,33843305.7,2.046
44,300.0,Standard + p.c.(l),0.437,0.3,250.0,0.60,2627.5,10.59,33843305.7,2.065
45,300.0,Standard + p.c.(l),0.438,0.3,250.0,0.60,2623.5,10.54,33843305.7,2.048
#Mean,300.0,,0.433,,,,,,,
#Std_Dev,0.0,,0.007,,,,,,,
46,320.0,Standard + p.c.(l),0.425,0.6,250.0,0.60,2581.1,12.37,33843305.7,2.035
47,320.0,Standard + p.c.(l),0.440,0.3,250.0,0.60,2590.8,9.875,28836899.4,2.03
48,320.0,Standard + p.c.(l),0.447,0.3,250.0,0.60,2595.8,9.518,28836899.4,1.888
#Mean,320.0,,0.438,,,,,,,
#Std_Dev,0.0,,0.011,,,,,,,
49,340.0,Standard + p.c.(l),0.437,0.4,250.0,0.60,2576.6,10.42,28836899.4,1.894
50,340.0,Standard + p.c.(l),0.439,0.3,250.0,0.60,2592.3,10.18,28836899.4,1.916
51,340.0,Standard + p.c.(l),0.447,0.3,250.0,0.60,2586.2,10.25,28836899.4,2.088
#Mean,340.0,,0.441,,,,,,,
#Std_Dev,0.0,,0.005,,,,,,,
52,360.0,Standard + p.c.(l),0.441,0.8,250.0,0.60,2411.6,14.23,28836899.4,2.052
53,360.0,Standard + p.c.(l),0.439,0.7,250.0,0.60,2423.5,10.5,22341870.1,2.066
54,360.0,Standard + p.c.(l),0.490,0.5,250.0,0.60,2422.8,9.071,22341870.1,2.085
#Mean,360.0,,0.456,,,,,,,
#Std_Dev,0.0,,0.029,,,,,,,
55,380.0,Standard + p.c.(l),0.555,1.8,250.0,0.60,1943.9,13.29,22341870.1,2.044
56,380.0,Standard + p.c.(l),0.589,1.2,250.0,0.60,1906.6,9.804,17836104.7,1.912
57,380.0,Standard + p.c.(l),0.658,0.6,250.0,0.60,1879.5,8.4,17836104.7,1.884
#Mean,380.0,,0.601,,,,,,,
#Std_Dev,0.0,,0.053,,,,,,,
58,400.0,Standard + p.c.(l),0.818,0.7,250.0,0.60,1481.1,9.963,17836104.7,2.066
59,400.0,Standard + p.c.(l),0.831,0.6,250.0,0.60,1432.7,8.459,15332119.1,1.901
60,400.0,Standard + p.c.(l),0.753,2.4,250.0,0.60,1460.0,9.383,15332119.1,1.893
#Mean,400.0,,0.801,,,,,,,
#Std_Dev,0.0,,0.042,,,,,,,
61,420.0,Standard + p.c.(l),0.948,0.4,250.0,0.60,1266.4,10.29,15332119.1,1.887
62,420.0,Standard + p.c.(l),0.907,0.7,250.0,0.60,1271.6,9.411,12616926.3,2.061
63,420.0,Standard + p.c.(l),0.956,0.4,250.0,0.60,1264.7,8.885,12616926.3,2.066
#Mean,420.0,,0.937,,,,,,,
#Std_Dev,0.0,,0.026,,,,,,,
64,440.0,Standard + p.c.(l),0.990,0.3,250.0,0.60,1219.5,9.618,12616926.3,1.927
65,440.0,Standard + p.c.(l),0.995,0.4,250.0,0.60,1207.0,10.05,12616926.3,2.079
66,440.0,Standard + p.c.(l),0.975,0.5,250.0,0.60,1208.7,8.669,10708233.6,1.89
#Mean,440.0,,0.986,,,,,,,
#Std_Dev,0.0,,0.010,,,,,,,
67,460.0,Standard + p.c.(l),0.998,0.3,250.0,0.60,1191.2,9.415,10708233.6,1.915
68,460.0,Standard + p.c.(l),1.005,0.3,250.0,0.60,1192.1,9.514,10708233.6,2.081
69,460.0,Standard + p.c.(l),1.010,0.3,250.0,0.60,1189.3,9.595,10708233.6,2.014
#Mean,460.0,,1.004,,,,,,,
#Std_Dev,0.0,,0.006,,,,,,,
70,480.0,Standard + p.c.(l),1.023,0.3,250.0,0.60,1157.7,10.77,10708233.6,2.078
71,480.0,Standard + p.c.(l),1.048,0.3,250.0,0.60,1152.1,7.943,8298900.8,2.042
72,480.0,Standard + p.c.(l),1.046,0.3,250.0,0.60,1141.3,8.221,8298900.8,2.024
#Mean,480.0,,1.039,,,,,,,
#Std_Dev,0.0,,0.014,,,,,,,
73,500.0,Standard + p.c.(l),1.095,0.3,250.0,0.60,1097.0,5.43,5086586.9,2.052
74,500.0,Standard + p.c.(l),1.110,0.3,250.0,0.60,1091.9,5.302,5086586.9,1.873
75,500.0,Standard + p.c.(l),1.102,0.3,250.0,0.60,1088.7,5.481,5086586.9,1.902
#Mean,500.0,,1.102,,,,,,,
#Std_Dev,0.0,,0.008,,,,,,,
76,520.0,Standard + p.c.(l),1.145,0.3,250.0,0.60,1046.6,6.167,5086586.9,2.052
77,520.0,Standard + p.c.(l),1.156,0.3,250.0,0.60,1042.2,6.12,5086586.9,2.061
78,520.0,Standard + p.c.(l),1.166,0.3,250.0,0.60,1036.6,6.297,5086586.9,2.005
#Mean,520.0,,1.156,,,,,,,
#Std_Dev,0.0,,0.010,,,,,,,
79,540.0,Standard + p.c.(l),1.215,0.3,250.0,0.60,997.3,6.592,5086586.9,2.087
80,540.0,Standard + p.c.(l),1.251,0.4,250.0,0.60,990.7,6.357,5086586.9,1.891
81,540.0,Standard + p.c.(l),1.241,0.6,250.0,0.60,996.1,6.384,5086586.9,2.049
#Mean,540.0,,1.236,,,,,,,
#Std_Dev,0.0,,0.019,,,,,,,
82,560.0,Standard + p.c.(l),1.255,0.4,250.0,0.60,968.0,7.036,5086586.9,2.072
83,560.0,Standard + p.c.(l),1.274,0.4,250.0,0.60,971.1,6.63,5086586.9,1.898
84,560.0,Standard + p.c.(l),1.221,0.9,250.0,0.60,967.5,7.148,5086586.9,1.876
#Mean,560.0,,1.250,,,,,,,
#Std_Dev,0.0,,0.027,,,,,,,
85,580.0,Standard + p.c.(l),1.325,0.4,250.0,0.60,937.3,5.79,5086586.9,1.915
86,580.0,Standard + p.c.(l),1.309,0.3,250.0,0.60,930.0,6.083,5086586.9,2.084
87,580.0,Standard + p.c.(l),1.322,0.3,250.0,0.60,921.9,5.971,5086586.9,2.068
#Mean,580.0,,1.319,,,,,,,
#Std_Dev,0.0,,0.008,,,,,,,
88,600.0,Standard + p.c.(l),1.393,0.4,250.0,0.60,867.8,6.347,5086586.9,2.064
89,600.0,Standard + p.c.(l),1.400,0.3,250.0,0.60,868.0,6.197,5086586.9,2.035
90,600.0,Standard + p.c.(l),1.411,0.3,250.0,0.60,868.0,6.29,5086586.9,2.057
#Mean,600.0,,1.401,,,,,,,
#Std_Dev,0.0,,0.009,,,,,,,
91,620.0,Standard + p.c.(l),1.471,0.3,250.0,0.60,823.8,6.643,5086586.9,2.037
92,620.0,Standard + p.c.(l),1.491,0.3,250.0,0.60,820.2,6.7,5086586.9,2.069
93,620.0,Standard + p.c.(l),1.505,0.3,250.0,0.60,814.5,6.533,5086586.9,1.897
#Mean,620.0,,1.489,,,,,,,
#Std_Dev,0.0,,0.017,,,,,,,
94,640.0,Standard + p.c.(l),1.555,0.3,250.0,0.60,779.2,7.123,5086586.9,2.053
95,640.0,Standard + p.c.(l),1.576,0.3,250.0,0.60,773.6,7.061,5086586.9,2.019
96,640.0,Standard + p.c.(l),1.583,0.3,250.0,0.60,772.3,7.137,5086586.9,2.086
#Mean,640.0,,1.571,,,,,,,
#Std_Dev,0.0,,0.015,,,,,,,
97,660.0,Standard + p.c.(l),1.578,0.3,250.0,0.60,752.2,7.326,5086586.9,1.9
98,660.0,Standard + p.c.(l),1.649,0.3,250.0,0.60,739.4,7.399,5086586.9,2.075
99,660.0,Standard + p.c.(l),1.663,0.3,250.0,0.60,733.3,7.425,5086586.9,2.088
#Mean,660.0,,1.630,,,,,,,
#Std_Dev,0.0,,0.045,,,,,,,
100,680.0,Standard + p.c.(l),1.728,0.3,250.0,0.60,705.3,7.687,5086586.9,2.084
101,680.0,Standard + p.c.(l),1.754,0.4,250.0,0.60,695.5,7.532,5086586.9,2.041
102,680.0,Standard + p.c.(l),1.751,0.4,250.0,0.60,696.4,7.753,5086586.9,2.068
#Mean,680.0,,1.744,,,,,,,
#Std_Dev,0.0,,0.014,,,,,,,
103,700.0,Standard + p.c.(l),1.830,0.3,250.0,0.60,670.1,7.756,5086586.9,2.042
104,700.0,Standard + p.c.(l),1.846,0.4,250.0,0.60,665.4,7.76,5086586.9,2.067
105,700.0,Standard + p.c.(l),1.858,0.4,250.0,0.60,661.3,7.688,5086586.9,2.073
#Mean,700.0,,1.845,,,,,,,
#Std_Dev,0.0,,0.014,,,,,,,
106,720.0,Standard + p.c.(l),1.941,0.9,250.0,0.60,635.3,8.103,5086586.9,2.091
107,720.0,Standard + p.c.(l),1.952,0.7,250.0,0.60,631.4,7.698,5086586.9,1.899
108,720.0,Standard + p.c.(l),1.948,0.4,250.0,0.60,633.2,7.979,5086586.9,2.085
#Mean,720.0,,1.947,,,,,,,
#Std_Dev,0.0,,0.006,,,,,,,
109,740.0,Standard + p.c.(l),2.081,0.8,250.0,0.60,594.1,8.227,5086586.9,1.887
110,740.0,Standard + p.c.(l),2.058,0.5,250.0,0.60,598.7,8.331,5086586.9,2.071
111,740.0,Standard + p.c.(l),2.053,0.4,250.0,0.60,600.4,8.357,5086586.9,2.073
#Mean,740.0,,2.064,,,,,,,
#Std_Dev,0.0,,0.015,,,,,,,
112,760.0,Standard + p.c.(l),2.139,0.3,250.0,0.60,578.5,8.565,5086586.9,2.076
113,760.0,Standard + p.c.(l),2.174,0.9,250.0,0.60,569.0,8.615,5086586.9,1.896
114,760.0,Standard + p.c.(l),2.187,1.2,250.0,0.60,572.2,8.506,5086586.9,2.065
#Mean,760.0,,2.167,,,,,,,
#Std_Dev,0.0,,0.025,,,,,,,
115,780.0,Standard + p.c.(l),2.358,0.7,250.0,0.60,532.3,9.204,5086586.9,2.068
116,780.0,Standard + p.c.(l),2.334,0.5,250.0,0.60,537.2,7.431,4283293.5,1.898
117,780.0,Standard + p.c.(l),2.311,0.6,250.0,0.60,538.0,7.707,4283293.5,2.066
#Mean,780.0,,2.334,,,,,,,
#Std_Dev,0.0,,0.024,,,,,,,
118,800.0,Standard + p.c.(l),2.450,0.7,250.0,0.60,513.1,8.12,4283293.5,2.085
119,800.0,Standard + p.c.(l),2.403,0.5,250.0,0.60,521.0,7.976,4283293.5,2.011
120,800.0,Standard + p.c.(l),2.396,0.5,250.0,0.60,519.0,8.048,4283293.5,2.061
#Mean,800.0,,2.416,,,,,,,
#Std_Dev,0.0,,0.029,,,,,,,
121,820.0,Standard + p.c.(l),2.489,0.7,250.0,0.60,500.1,8.519,4283293.5,2.087
122,820.0,Standard + p.c.(l),2.474,0.5,250.0,0.60,506.8,8.277,4283293.5,2.055
123,820.0,Standard + p.c.(l),2.476,0.4,250.0,0.60,500.8,8.242,4283293.5,1.903
#Mean,820.0,,2.480,,,,,,,
#Std_Dev,0.0,,0.008,,,,,,,
124,840.0,Standard + p.c.(l),2.529,0.5,250.0,0.60,488.6,8.736,4283293.5,2.064
125,840.0,Standard + p.c.(l),2.506,0.4,250.0,0.60,492.8,8.718,4283293.5,2.072
126,840.0,Standard + p.c.(l),2.537,0.5,250.0,0.60,486.1,8.594,4283293.5,2.059
#Mean,840.0,,2.524,,,,,,,
#Std_Dev,0.0,,0.016,,,,,,,
127,860.0,Standard + p.c.(l),2.623,0.5,250.0,0.60,475.1,9.259,4283293.5,2.079
128,860.0,Standard + p.c.(l),2.767,0.8,250.0,0.60,453.3,7.226,3615955.1,1.914
129,860.0,Standard + p.c.(l),2.545,0.3,250.0,0.60,483.6,7.657,3615955.1,2.02
#Mean,860.0,,2.645,,,,,,,
#Std_Dev,0.0,,0.113,,,,,,,
130,880.0,Standard + p.c.(l),2.744,0.6,250.0,0.60,456.6,8.159,3615955.1,2.027
131,880.0,Standard + p.c.(l),2.693,0.5,250.0,0.60,466.8,7.848,3615955.1,1.911
132,880.0,Standard + p.c.(l),2.663,0.5,250.0,0.60,466.7,8.077,3615955.1,2.057
#Mean,880.0,,2.700,,,,,,,
#Std_Dev,0.0,,0.041,,,,,,,
133,900.0,Standard + p.c.(l),2.775,0.6,250.0,0.60,452.9,8.168,3615955.1,1.905
134,900.0,Standard + p.c.(l),2.646,0.5,250.0,0.60,463.8,8.369,3615955.1,1.885
135,900.0,Standard + p.c.(l),2.712,0.4,250.0,0.60,457.9,8.271,3615955.1,1.904
#Mean,900.0,,2.711,,,,,,,
#Std_Dev,0.0,,0.065,,,,,,,
136,920.0,Standard + p.c.(l),2.834,0.7,250.0,0.60,441.1,8.496,3615955.1,1.908
137,920.0,Standard + p.c.(l),2.761,0.5,250.0,0.60,449.7,8.348,3615955.1,1.883
138,920.0,Standard + p.c.(l),2.753,0.4,250.0,0.60,452.3,8.57,3615955.1,2.037
#Mean,920.0,,2.783,,,,,,,
#Std_Dev,0.0,,0.044,,,,,,,
139,940.0,Standard + p.c.(l),2.822,0.7,250.0,0.60,440.3,8.954,3615955.1,1.895
140,940.0,Standard + p.c.(l),2.830,0.6,250.0,0.60,442.6,8.826,3615955.1,1.872
141,940.0,Standard + p.c.(l),2.780,0.5,250.0,0.60,449.0,8.631,3615955.1,1.89
#Mean,940.0,,2.811,,,,,,,
#Std_Dev,0.0,,0.027,,,,,,,
142,960.0,Standard + p.c.(l),2.633,0.5,250.0,0.60,451.2,9.27,3615955.1,2.064
143,960.0,Standard + p.c.(l),2.778,0.5,250.0,0.60,447.3,9.017,3615955.1,2.012
144,960.0,Standard + p.c.(l),2.751,0.4,250.0,0.60,444.3,9.095,3615955.1,2.035
#Mean,960.0,,2.721,,,,,,,
#Std_Dev,0.0,,0.077,,,,,,,
145,980.0,Standard + p.c.(l),3.018,0.9,250.0,0.60,420.1,9.299,3615955.1,1.893
146,980.0,Standard + p.c.(l),2.936,0.7,250.0,0.60,429.0,7.632,3005095.5,1.871
147,980.0,Standard + p.c.(l),2.837,0.5,250.0,0.60,438.0,7.684,3005095.5,2.045
#Mean,980.0,,2.930,,,,,,,
#Std_Dev,0.0,,0.091,,,,,,,
148,1000.0,Standard + p.c.(l),2.936,0.8,250.0,0.60,432.8,7.853,3005095.5,2.03
149,1000.0,Standard + p.c.(l),2.834,0.9,250.0,0.60,438.6,7.719,3005095.5,1.883
150,1000.0,Standard + p.c.(l),2.841,0.6,250.0,0.60,433.8,7.764,3005095.5,2.042
#Mean,1000.0,,2.870,,,,,,,
#Std_Dev,0.0,,0.057,,,,,,,
151,1020.0,Standard + p.c.(l),2.978,1.1,250.0,0.60,419.7,8.014,3005095.5,1.888
152,1020.0,Standard + p.c.(l),2.893,1.2,250.0,0.60,423.7,8.103,3005095.5,2.038
153,1020.0,Standard + p.c.(l),2.909,0.8,250.0,0.60,431.8,7.947,3005095.5,2.067
#Mean,1020.0,,2.927,,,,,,,
#Std_Dev,0.0,,0.045,,,,,,,
154,1040.0,Standard + p.c.(l),3.020,0.7,250.0,0.60,412.1,8.152,3005095.5,1.9
155,1040.0,Standard + p.c.(l),2.975,0.6,250.0,0.60,419.0,7.94,3005095.5,1.901
156,1040.0,Standard + p.c.(l),2.937,0.5,250.0,0.60,422.1,8.076,3005095.5,2.079
#Mean,1040.0,,2.977,,,,,,,
#Std_Dev,0.0,,0.041,,,,,,,
157,1060.0,Standard + p.c.(l),3.030,0.7,250.0,0.60,408.9,8.202,3005095.5,2.038
158,1060.0,Standard + p.c.(l),2.921,0.6,250.0,0.60,417.2,8.452,3005095.5,2.045
159,1060.0,Standard + p.c.(l),2.990,0.6,250.0,0.60,415.8,8.262,3005095.5,2.062
#Mean,1060.0,,2.981,,,,,,,
#Std_Dev,0.0,,0.055,,,,,,,
160,1080.0,Standard + p.c.(l),3.073,1.0,250.0,0.60,410.1,8.786,3005095.5,1.902
161,1080.0,Standard + p.c.(l),2.940,0.6,250.0,0.60,413.0,8.561,3005095.5,2.057
162,1080.0,Standard + p.c.(l),2.996,0.7,250.0,0.60,410.0,8.55,3005095.5,1.882
#Mean,1080.0,,3.003,,,,,,,
#Std_Dev,0.0,,0.067,,,,,,,
163,1100.0,Standard + p.c.(l),3.323,1.2,250.0,0.60,381.0,8.959,3005095.5,2.041
164,1100.0,Standard + p.c.(l),3.131,0.8,250.0,0.60,399.6,8.654,3005095.5,2.058
165,1100.0,Standard + p.c.(l),3.004,0.7,250.0,0.60,408.1,8.884,3005095.5,2.068
#Mean,1100.0,,3.153,,,,,,,
#Std_Dev,0.0,,0.161,,,,,,,
166,1120.0,Standard + p.c.(l),3.306,1.2,250.0,0.60,388.2,9.062,3005095.5,1.875
167,1120.0,Standard + p.c.(l),3.129,0.8,250.0,0.60,399.3,7.536,2534493.2,2.053
168,1120.0,Standard + p.c.(l),3.070,0.6,250.0,0.60,400.5,7.752,2534493.2,1.943
#Mean,1120.0,,3.168,,,,,,,
#Std_Dev,0.0,,0.123,,,,,,,
169,1140.0,Standard + p.c.(l),3.457,1.5,250.0,0.60,367.7,8.076,2534493.2,1.907
170,1140.0,Standard + p.c.(l),3.185,0.8,250.0,0.60,391.8,7.915,2534493.2,1.858
171,1140.0,Standard + p.c.(l),3.032,0.7,250.0,0.60,402.3,7.761,2534493.2,2.03
#Mean,1140.0,,3.224,,,,,,,
#Std_Dev,0.0,,0.215,,,,,,,
172,1160.0,Standard + p.c.(l),3.392,1.3,250.0,0.60,374.2,8.365,2534493.2,1.899
173,1160.0,Standard + p.c.(l),3.104,0.8,250.0,0.60,394.2,8.395,2534493.2,1.906
174,1160.0,Standard + p.c.(l),3.020,0.7,250.0,0.60,394.6,8.025,2534493.2,1.876
#Mean,1160.0,,3.172,,,,,,,
#Std_Dev,0.0,,0.195,,,,,,,
175,1180.0,Standard + p.c.(l),3.464,1.4,250.0,0.60,368.4,8.38,2534493.2,2.116
176,1180.0,Standard + p.c.(l),3.208,0.9,250.0,0.60,388.1,8.319,2534493.2,1.865
177,1180.0,Standard + p.c.(l),3.155,0.8,250.0,0.60,391.0,8.433,2534493.2,1.893
#Mean,1180.0,,3.276,,,,,,,
#Std_Dev,0.0,,0.165,,,,,,,
