Repository: mary-foxen/graphite-modeling

# graphite-modeling

Impact of surface properties on effective thermal conductivity of coated graphite

File: data/LQG_putty/graphite-putty samples/Thermal Diffusivity/P2.csv
##Thermal_diffusivity

##General_information
#Database,set3.mdb
#Instrument,#LFA_467
#Identity,graphite putty set 3
#Date,2022-12-12
#Material,P2 - C
#Ref_temperature /�C,20.0
#Ref_density /(g/cm^3),1.000
#Sample,P2
#Type,#Single_layer
#Sample position,C
#Spotsize,2.8
#Filter,0
#Thickness_RT/mm,2.8500
#Diameter/mm,9.800
#Sensor,InSb (HT)
#Operator,MJA
#Remark_mment,---
#Cp_table,Cp_const
#Expansion_table,dL_const
#CalcCode,Standard + p.c./l/0-0-0
#MFC_Purge2_Gas,ARGON
#MFC_Protective_Gas,ARGON
,

##Results
#Shot_number,#Temperature/C,#Model,#Diffusivity/(mm^2/s),#Uncertainty/%,#Laser_voltage/V,#Pulse_width/ms,#Half_time,#T_Infin,#Ampl_gain,#Pulse_integr
1,25.0,Standard + p.c.(l),1.467,0.6,250.0,0.60,705.7,0.7952,50865869.1,1.889
2,25.0,Standard + p.c.(l),1.501,0.6,250.0,0.60,700.4,0.8045,50865869.1,2.064
3,25.0,Standard + p.c.(l),1.491,0.6,250.0,0.60,702.5,0.7859,50865869.1,2.029
#Mean,25.0,,1.486,,,,,,,
#Std_Dev,0.0,,0.018,,,,,,,
4,40.0,Standard + p.c.(l),1.427,0.5,250.0,0.60,742.7,1.079,50865869.1,1.9
5,40.0,Standard + p.c.(l),1.417,0.4,250.0,0.60,741.7,1.143,50865869.1,2.004
6,40.0,Standard + p.c.(l),1.417,0.4,250.0,0.60,734.6,1.131,50865869.1,2.029
#Mean,40.0,,1.420,,,,,,,
#Std_Dev,0.0,,0.006,,,,,,,
7,60.0,Standard + p.c.(l),1.319,0.3,250.0,0.60,786.2,1.65,50865869.1,2.015
8,60.0,Standard + p.c.(l),1.317,1.1,250.0,0.60,811.9,1.649,50865869.1,2.038
9,60.0,Standard + p.c.(l),1.316,1.2,250.0,0.60,792.2,1.642,50865869.1,2.051
#Mean,60.0,,1.317,,,,,,,
#Std_Dev,0.0,,0.002,,,,,,,
10,80.0,Standard + p.c.(l),1.169,0.9,250.0,0.60,904.3,2.182,50865869.1,2.068
11,80.0,Standard + p.c.(l),1.186,0.3,250.0,0.60,876.3,2.115,50865869.1,1.895
12,80.0,Standard + p.c.(l),1.176,0.3,250.0,0.60,870.9,2.148,50865869.1,2.025
#Mean,80.0,,1.177,,,,,,,
#Std_Dev,0.0,,0.009,,,,,,,
13,100.0,Standard + p.c.(l),1.038,0.2,250.0,0.60,981.4,2.901,50865869.1,1.923
14,100.0,Standard + p.c.(l),1.038,0.2,250.0,0.60,976.0,2.96,50865869.1,1.87
15,100.0,Standard + p.c.(l),1.042,0.2,250.0,0.60,980.0,3.02,50865869.1,2.062
#Mean,100.0,,1.039,,,,,,,
#Std_Dev,0.0,,0.002,,,,,,,
16,120.0,Standard + p.c.(l),0.983,0.2,250.0,0.60,1020.5,3.995,50865869.1,1.911
17,120.0,Standard + p.c.(l),0.989,0.2,250.0,0.60,1016.6,4.193,50865869.1,2.077
18,120.0,Standard + p.c.(l),0.989,0.2,250.0,0.60,1024.0,4.064,50865869.1,1.91
#Mean,120.0,,0.987,,,,,,,
#Std_Dev,0.0,,0.004,,,,,,,
19,140.0,Standard + p.c.(l),0.944,0.2,250.0,0.60,1067.2,5.396,50865869.1,1.895
20,140.0,Standard + p.c.(l),0.950,0.2,250.0,0.60,1063.4,5.371,50865869.1,1.874
21,140.0,Standard + p.c.(l),0.950,0.2,250.0,0.60,1061.1,5.399,50865869.1,1.914
#Mean,140.0,,0.948,,,,,,,
#Std_Dev,0.0,,0.003,,,,,,,
22,160.0,Standard + p.c.(l),0.910,0.2,250.0,0.60,1093.2,7.081,50865869.1,2.014
23,160.0,Standard + p.c.(l),0.913,0.2,250.0,0.60,1096.3,7.185,50865869.1,2.059
24,160.0,Standard + p.c.(l),0.914,0.2,250.0,0.60,1094.4,6.877,50865869.1,1.911
#Mean,160.0,,0.913,,,,,,,
#Std_Dev,0.0,,0.002,,,,,,,
25,180.0,Standard + p.c.(l),0.869,0.2,250.0,0.60,1129.5,9.122,50865869.1,2.007
26,180.0,Standard + p.c.(l),0.872,0.2,250.0,0.60,1127.7,7.671,43938256.8,1.928
27,180.0,Standard + p.c.(l),0.874,0.2,250.0,0.60,1127.6,7.865,43938256.8,2.047
#Mean,180.0,,0.872,,,,,,,
#Std_Dev,0.0,,0.002,,,,,,,
28,200.0,Standard + p.c.(l),0.835,0.2,250.0,0.60,1155.2,9.994,43938256.8,2.072
29,200.0,Standard + p.c.(l),0.838,0.2,250.0,0.60,1159.9,8.017,36159550.8,1.907
30,200.0,Standard + p.c.(l),0.840,0.2,250.0,0.60,1158.9,7.944,36159550.8,1.899
#Mean,200.0,,0.838,,,,,,,
#Std_Dev,0.0,,0.003,,,,,,,
31,220.0,Standard + p.c.(l),0.802,0.2,250.0,0.60,1182.8,9.763,36159550.8,1.913
32,220.0,Standard + p.c.(l),0.807,0.2,250.0,0.60,1178.6,9.854,36159550.8,2.06
33,220.0,Standard + p.c.(l),0.809,0.2,250.0,0.60,1183.8,8.204,31290039.1,1.904
#Mean,220.0,,0.806,,,,,,,
#Std_Dev,0.0,,0.004,,,,,,,
34,240.0,Standard + p.c.(l),0.783,0.2,250.0,0.60,1204.9,10.19,31290039.1,2.1
35,240.0,Standard + p.c.(l),0.782,0.2,250.0,0.60,1207.0,8.362,26483889.2,1.929
36,240.0,Standard + p.c.(l),0.784,0.2,250.0,0.60,1207.2,8.623,26483889.2,2.096
#Mean,240.0,,0.783,,,,,,,
#Std_Dev,0.0,,0.001,,,,,,,
37,260.0,Standard + p.c.(l),0.753,0.2,250.0,0.60,1247.8,9.333,26483889.2,1.886
38,260.0,Standard + p.c.(l),0.754,0.2,250.0,0.60,1249.4,9.522,26483889.2,2.074
39,260.0,Standard + p.c.(l),0.757,0.3,250.0,0.60,1255.8,9.054,26483889.2,1.899
#Mean,260.0,,0.755,,,,,,,
#Std_Dev,0.0,,0.002,,,,,,,
40,280.0,Standard + p.c.(l),0.742,0.3,250.0,0.60,1322.3,8.362,26483889.2,2.073
41,280.0,Standard + p.c.(l),0.671,0.8,250.0,0.60,1342.9,5.261,13220041.5,1.923
42,280.0,Standard + p.c.(l),0.706,0.3,250.0,0.60,1343.7,6.443,16674461.7,2.08
#Mean,280.0,,0.706,,,,,,,
#Std_Dev,0.0,,0.035,,,,,,,
43,300.0,Standard + p.c.(l),0.706,0.3,250.0,0.60,1403.7,7.579,22078252.0,2.033
44,300.0,Standard + p.c.(l),0.695,0.3,250.0,0.60,1405.9,8.003,22078252.0,2.059
45,300.0,Standard + p.c.(l),0.702,0.3,250.0,0.60,1425.1,8.021,22078252.0,2.044
#Mean,300.0,,0.701,,,,,,,
#Std_Dev,0.0,,0.005,,,,,,,
46,320.0,Standard + p.c.(l),0.675,0.5,250.0,0.60,1458.2,9.97,22078252.0,2.018
47,320.0,Standard + p.c.(l),0.676,0.5,250.0,0.60,1494.0,7.636,17600647.0,2.044
48,320.0,Standard + p.c.(l),0.696,0.5,250.0,0.60,1418.5,7.484,17600647.0,2.046
#Mean,320.0,,0.683,,,,,,,
#Std_Dev,0.0,,0.012,,,,,,,
49,340.0,Standard + p.c.(l),0.667,0.6,250.0,0.60,1483.5,7.208,17600647.0,2.078
50,340.0,Standard + p.c.(l),0.703,0.4,250.0,0.60,1448.3,6.503,17600647.0,2.071
51,340.0,Standard + p.c.(l),0.744,0.7,250.0,0.60,1452.1,5.965,17600647.0,1.908
#Mean,340.0,,0.704,,,,,,,
#Std_Dev,0.0,,0.039,,,,,,,
52,360.0,Standard + p.c.(l),0.671,1.1,250.0,0.60,1426.8,1.825,4400161.7,1.916
53,360.0,Standard + p.c.(l),0.737,0.7,250.0,0.60,1548.5,1.414,4400161.7,2.04
54,360.0,Standard + p.c.(l),0.701,1.0,250.0,0.60,1435.0,1.631,4400161.7,2.049
#Mean,360.0,,0.703,,,,,,,
#Std_Dev,0.0,,0.033,,,,,,,
55,380.0,Standard + p.c.(l),0.823,3.4,250.0,0.60,1037.0,7.695,17600647.0,2.086
56,380.0,Standard + p.c.(l),0.914,1.8,250.0,0.60,1101.3,6.181,21039421.4,1.998
57,380.0,Standard + p.c.(l),0.935,1.6,250.0,0.60,1086.3,8.31,25627324.2,2.063
#Mean,380.0,,0.891,,,,,,,
#Std_Dev,0.0,,0.060,,,,,,,
58,400.0,Standard + p.c.(l),1.267,1.5,250.0,0.60,845.9,6.881,25627324.2,2.064
59,400.0,Standard + p.c.(l),0.990,1.2,250.0,0.60,1037.5,9.174,25627324.2,2.075
60,400.0,Standard + p.c.(l),1.261,0.7,250.0,0.60,841.7,5.445,20276727.3,2.061
#Mean,400.0,,1.173,,,,,,,
#Std_Dev,0.0,,0.159,,,,,,,
61,420.0,Standard + p.c.(l),1.596,0.9,250.0,0.60,653.9,9.006,25627324.2,1.887
62,420.0,Standard + p.c.(l),1.570,0.7,250.0,0.60,661.1,6.645,19776086.4,1.899
63,420.0,Standard + p.c.(l),1.563,0.9,250.0,0.60,646.3,7.448,19776086.4,2.048
#Mean,420.0,,1.576,,,,,,,
#Std_Dev,0.0,,0.017,,,,,,,
64,440.0,Standard + p.c.(l),1.900,3.3,250.0,0.60,597.5,7.736,19776086.4,2.076
65,440.0,Standard + p.c.(l),1.730,1.0,250.0,0.60,615.2,6.581,15996250.0,1.908
66,440.0,Standard + p.c.(l),1.685,0.8,250.0,0.60,615.8,6.891,15996250.0,2.032
#Mean,440.0,,1.772,,,,,,,
#Std_Dev,0.0,,0.113,,,,,,,
67,460.0,Standard + p.c.(l),1.806,1.0,250.0,0.60,590.2,7.838,15996250.0,2.06
68,460.0,Standard + p.c.(l),1.764,0.8,250.0,0.60,592.5,6.734,13837237.5,1.898
69,460.0,Standard + p.c.(l),1.767,0.8,250.0,0.60,588.1,6.854,13837237.5,2.055
#Mean,460.0,,1.779,,,,,,,
#Std_Dev,0.0,,0.024,,,,,,,
70,480.0,Standard + p.c.(l),1.853,0.9,250.0,0.60,560.6,7.899,13837237.5,1.881
71,480.0,Standard + p.c.(l),1.846,0.9,250.0,0.60,565.6,7.918,13837237.5,2.063
72,480.0,Standard + p.c.(l),1.837,0.8,250.0,0.60,566.5,8.039,13837237.5,2.023
#Mean,480.0,,1.845,,,,,,,
#Std_Dev,0.0,,0.008,,,,,,,
73,500.0,Standard + p.c.(l),1.972,1.0,250.0,0.60,531.3,3.207,5086586.9,1.895
74,500.0,Standard + p.c.(l),1.954,0.8,250.0,0.60,536.1,3.208,5086586.9,1.887
75,500.0,Standard + p.c.(l),1.932,0.8,250.0,0.60,536.2,3.244,5086586.9,2.059
#Mean,500.0,,1.952,,,,,,,
#Std_Dev,0.0,,0.020,,,,,,,
76,520.0,Standard + p.c.(l),2.093,1.0,250.0,0.60,502.4,3.6,5086586.9,1.91
77,520.0,Standard + p.c.(l),2.046,0.8,250.0,0.60,510.5,3.67,5086586.9,2.081
78,520.0,Standard + p.c.(l),2.035,0.8,250.0,0.60,511.6,3.629,5086586.9,2.052
#Mean,520.0,,2.058,,,,,,,
#Std_Dev,0.0,,0.031,,,,,,,
79,540.0,Standard + p.c.(l),2.158,1.1,250.0,0.60,486.3,4.312,5086586.9,2.028
80,540.0,Standard + p.c.(l),2.114,1.1,250.0,0.60,493.3,4.24,5086586.9,1.894
81,540.0,Standard + p.c.(l),2.093,0.9,250.0,0.60,499.9,4.241,5086586.9,2.031
#Mean,540.0,,2.122,,,,,,,
#Std_Dev,0.0,,0.033,,,,,,,
82,560.0,Standard + p.c.(l),2.258,0.9,250.0,0.60,461.6,4.767,5086586.9,1.874
83,560.0,Standard + p.c.(l),2.135,0.7,250.0,0.60,491.3,2.41,2534493.2,2.03
84,560.0,Standard + p.c.(l),2.136,0.7,250.0,0.60,489.4,4.761,5086586.9,1.886
#Mean,560.0,,2.176,,,,,,,
#Std_Dev,0.0,,0.071,,,,,,,
85,580.0,Standard + p.c.(l),2.255,0.9,250.0,0.60,462.3,5.666,5086586.9,2.049
86,580.0,Standard + p.c.(l),2.255,0.7,250.0,0.60,463.5,5.432,5086586.9,1.897
87,580.0,Standard + p.c.(l),2.248,0.7,250.0,0.60,462.7,5.644,5086586.9,2.046
#Mean,580.0,,2.253,,,,,,,
#Std_Dev,0.0,,0.004,,,,,,,
88,600.0,Standard + p.c.(l),2.407,0.8,250.0,0.60,431.2,6.38,5086586.9,2.08
89,600.0,Standard + p.c.(l),2.359,0.7,250.0,0.60,436.6,6.31,5086586.9,2.048
90,600.0,Standard + p.c.(l),2.357,0.7,250.0,0.60,436.1,6.415,5086586.9,2.054
#Mean,600.0,,2.374,,,,,,,
#Std_Dev,0.0,,0.028,,,,,,,
91,620.0,Standard + p.c.(l),2.547,0.9,250.0,0.60,408.3,7.033,5086586.9,1.886
92,620.0,Standard + p.c.(l),2.506,0.7,250.0,0.60,414.1,6.953,5086586.9,2.096
93,620.0,Standard + p.c.(l),2.509,0.6,250.0,0.60,426.0,6.919,5086586.9,2.006
#Mean,620.0,,2.521,,,,,,,
#Std_Dev,0.0,,0.023,,,,,,,
94,640.0,Standard + p.c.(l),2.678,0.8,250.0,0.60,388.0,7.574,5086586.9,1.899
95,640.0,Standard + p.c.(l),2.616,0.7,250.0,0.60,394.9,7.579,5086586.9,2.058
96,640.0,Standard + p.c.(l),2.595,0.6,250.0,0.60,397.8,7.484,5086586.9,1.88
#Mean,640.0,,2.630,,,,,,,
#Std_Dev,0.0,,0.044,,,,,,,
97,660.0,Standard + p.c.(l),2.736,0.8,250.0,0.60,375.6,8.091,5086586.9,2.052
98,660.0,Standard + p.c.(l),2.724,0.6,250.0,0.60,378.5,8.047,5086586.9,2.033
99,660.0,Standard + p.c.(l),2.721,0.6,250.0,0.60,378.6,8.074,5086586.9,2.061
#Mean,660.0,,2.727,,,,,,,
#Std_Dev,0.0,,0.008,,,,,,,
100,680.0,Standard + p.c.(l),2.902,0.7,250.0,0.60,358.6,7.077,4430982.4,1.882
101,680.0,Standard + p.c.(l),2.881,0.6,250.0,0.60,361.2,7.212,4430982.4,2.051
102,680.0,Standard + p.c.(l),2.879,0.6,250.0,0.60,361.8,7.281,4430982.4,2.051
#Mean,680.0,,2.887,,,,,,,
#Std_Dev,0.0,,0.013,,,,,,,
103,700.0,Standard + p.c.(l),3.074,0.8,250.0,0.60,339.4,7.589,4430982.4,1.917
104,700.0,Standard + p.c.(l),3.024,0.7,250.0,0.60,344.0,7.663,4430982.4,2.067
105,700.0,Standard + p.c.(l),3.015,0.7,250.0,0.60,344.1,7.554,4430982.4,2.033
#Mean,700.0,,3.038,,,,,,,
#Std_Dev,0.0,,0.031,,,,,,,
106,720.0,Standard + p.c.(l),3.260,0.9,250.0,0.60,321.6,8.193,4430982.4,2.067
107,720.0,Standard + p.c.(l),3.207,0.8,250.0,0.60,329.4,6.715,3717569.6,2.029
108,720.0,Standard + p.c.(l),3.207,0.6,250.0,0.60,326.1,6.653,3717569.6,2.034
#Mean,720.0,,3.225,,,,,,,
#Std_Dev,0.0,,0.030,,,,,,,
109,740.0,Standard + p.c.(l),3.449,0.8,250.0,0.60,304.9,7.204,3717569.6,2.073
110,740.0,Standard + p.c.(l),3.388,0.6,250.0,0.60,307.4,7.095,3717569.6,2.075
111,740.0,Standard + p.c.(l),3.367,0.7,250.0,0.60,309.5,7.081,3717569.6,2.007
#Mean,740.0,,3.401,,,,,,,
#Std_Dev,0.0,,0.043,,,,,,,
112,760.0,Standard + p.c.(l),3.608,0.8,250.0,0.60,291.1,7.762,3717569.6,2.026
113,760.0,Standard + p.c.(l),3.554,0.6,250.0,0.60,294.1,7.837,3717569.6,2.063
114,760.0,Standard + p.c.(l),3.555,0.7,250.0,0.60,294.7,7.726,3717569.6,2.046
#Mean,760.0,,3.573,,,,,,,
#Std_Dev,0.0,,0.031,,,,,,,
115,780.0,Standard + p.c.(l),3.785,0.7,250.0,0.60,279.4,8.217,3717569.6,2.054
116,780.0,Standard + p.c.(l),3.734,0.7,250.0,0.60,280.0,6.795,3066736.8,2.029
117,780.0,Standard + p.c.(l),3.753,0.6,250.0,0.60,278.2,6.672,3066736.8,2.044
#Mean,780.0,,3.757,,,,,,,
#Std_Dev,0.0,,0.026,,,,,,,
118,800.0,Standard + p.c.(l),3.917,0.7,250.0,0.60,266.6,7.081,3066736.8,2.053
119,800.0,Standard + p.c.(l),3.887,0.7,250.0,0.60,268.5,7.073,3066736.8,2.02
120,800.0,Standard + p.c.(l),3.875,0.9,250.0,0.60,269.3,7.132,3066736.8,2.019
#Mean,800.0,,3.893,,,,,,,
#Std_Dev,0.0,,0.021,,,,,,,
121,820.0,Standard + p.c.(l),4.079,0.7,250.0,0.60,256.0,7.471,3066736.8,2.064
122,820.0,Standard + p.c.(l),4.036,0.6,250.0,0.60,260.0,7.16,3066736.8,1.896
123,820.0,Standard + p.c.(l),4.034,0.6,250.0,0.60,260.0,7.267,3066736.8,2.064
#Mean,820.0,,4.050,,,,,,,
#Std_Dev,0.0,,0.025,,,,,,,
124,840.0,Standard + p.c.(l),4.224,0.7,250.0,0.60,250.0,7.451,3066736.8,2.076
125,840.0,Standard + p.c.(l),4.147,0.6,250.0,0.60,251.7,7.544,3066736.8,2.046
126,840.0,Standard + p.c.(l),4.137,0.6,250.0,0.60,254.4,7.42,3066736.8,1.887
#Mean,840.0,,4.169,,,,,,,
#Std_Dev,0.0,,0.048,,,,,,,
127,860.0,Standard + p.c.(l),4.339,0.8,250.0,0.60,241.1,7.813,3066736.8,2.088
128,860.0,Standard + p.c.(l),4.236,0.6,250.0,0.60,246.6,7.551,3066736.8,1.884
129,860.0,Standard + p.c.(l),4.202,0.6,250.0,0.60,249.5,7.669,3066736.8,2.074
#Mean,860.0,,4.259,,,,,,,
#Std_Dev,0.0,,0.072,,,,,,,
130,880.0,Standard + p.c.(l),4.394,0.8,250.0,0.60,237.8,7.853,3066736.8,1.88
131,880.0,Standard + p.c.(l),4.333,0.6,250.0,0.60,241.7,7.818,3066736.8,2.038
132,880.0,Standard + p.c.(l),4.306,0.6,250.0,0.60,241.7,6.789,2648388.9,2.031
#Mean,880.0,,4.344,,,,,,,
#Std_Dev,0.0,,0.045,,,,,,,
133,900.0,Standard + p.c.(l),4.464,0.7,250.0,0.60,233.7,6.988,2648388.9,2.068
134,900.0,Standard + p.c.(l),4.396,0.6,250.0,0.60,237.0,6.812,2648388.9,1.891
135,900.0,Standard + p.c.(l),4.372,0.6,250.0,0.60,238.7,6.844,2648388.9,1.867
#Mean,900.0,,4.411,,,,,,,
#Std_Dev,0.0,,0.048,,,,,,,
136,920.0,Standard + p.c.(l),4.547,0.7,250.0,0.60,230.6,6.997,2648388.9,1.902
137,920.0,Standard + p.c.(l),4.514,0.6,250.0,0.60,232.1,7.04,2648388.9,2.071
138,920.0,Standard + p.c.(l),4.480,0.6,250.0,0.60,233.1,6.897,2648388.9,1.871
#Mean,920.0,,4.514,,,,,,,
#Std_Dev,0.0,,0.033,,,,,,,
139,940.0,Standard + p.c.(l),4.530,0.9,250.0,0.60,233.7,7.16,2648388.9,2.001
140,940.0,Standard + p.c.(l),4.509,0.7,250.0,0.60,233.4,7.054,2648388.9,1.893
141,940.0,Standard + p.c.(l),4.524,0.8,250.0,0.60,233.2,7.145,2648388.9,2.047
#Mean,940.0,,4.521,,,,,,,
#Std_Dev,0.0,,0.011,,,,,,,
142,960.0,Standard + p.c.(l),4.555,0.6,250.0,0.60,228.4,7.163,2648388.9,1.876
143,960.0,Standard + p.c.(l),4.558,0.6,250.0,0.60,228.9,7.086,2648388.9,1.883
144,960.0,Standard + p.c.(l),4.551,0.6,250.0,0.60,227.8,7.229,2648388.9,2.013
#Mean,960.0,,4.554,,,,,,,
#Std_Dev,0.0,,0.004,,,,,,,
145,980.0,Standard + p.c.(l),4.689,0.7,250.0,0.60,224.0,7.37,2648388.9,1.895
146,980.0,Standard + p.c.(l),4.663,0.6,250.0,0.60,224.1,7.33,2648388.9,1.978
147,980.0,Standard + p.c.(l),4.636,0.6,250.0,0.60,224.4,7.306,2648388.9,1.871
#Mean,980.0,,4.662,,,,,,,
#Std_Dev,0.0,,0.027,,,,,,,
148,1000.0,Standard + p.c.(l),4.706,0.6,250.0,0.60,221.0,7.392,2648388.9,2.018
149,1000.0,Standard + p.c.(l),4.670,0.6,250.0,0.60,222.3,7.386,2648388.9,1.877
150,1000.0,Standard + p.c.(l),4.665,0.6,250.0,0.60,223.4,7.232,2648388.9,1.893
#Mean,1000.0,,4.680,,,,,,,
#Std_Dev,0.0,,0.022,,,,,,,
151,1020.0,Standard + p.c.(l),4.770,0.8,250.0,0.60,219.1,7.585,2648388.9,2.036
152,1020.0,Standard + p.c.(l),4.720,0.9,250.0,0.60,224.5,7.443,2648388.9,2.003
153,1020.0,Standard + p.c.(l),4.755,1.3,250.0,0.60,215.5,7.537,2648388.9,2.037
#Mean,1020.0,,4.748,,,,,,,
#Std_Dev,0.0,,0.026,,,,,,,
154,1040.0,Standard + p.c.(l),4.788,0.7,250.0,0.60,215.8,7.663,2648388.9,2.033
155,1040.0,Standard + p.c.(l),4.747,0.6,250.0,0.60,218.2,7.659,2648388.9,2.004
156,1040.0,Standard + p.c.(l),4.709,0.6,250.0,0.60,221.4,7.691,2648388.9,2.021
#Mean,1040.0,,4.748,,,,,,,
#Std_Dev,0.0,,0.040,,,,,,,
157,1060.0,Standard + p.c.(l),4.816,0.6,250.0,0.60,215.2,7.782,2648388.9,1.88
158,1060.0,Standard + p.c.(l),4.783,0.6,250.0,0.60,217.6,7.741,2648388.9,1.885
159,1060.0,Standard + p.c.(l),4.702,0.6,250.0,0.60,218.7,7.954,2648388.9,1.863
#Mean,1060.0,,4.767,,,,,,,
#Std_Dev,0.0,,0.058,,,,,,,
160,1080.0,Standard + p.c.(l),4.822,0.6,250.0,0.60,213.8,8.111,2648388.9,2.056
161,1080.0,Standard + p.c.(l),4.782,0.6,250.0,0.60,215.3,8.099,2648388.9,1.878
162,1080.0,Standard + p.c.(l),4.784,0.6,250.0,0.60,213.9,8.15,2648388.9,2.044
#Mean,1080.0,,4.796,,,,,,,
#Std_Dev,0.0,,0.022,,,,,,,
163,1100.0,Standard + p.c.(l),4.751,0.5,250.0,0.60,215.9,8.154,2648388.9,2.021
164,1100.0,Standard + p.c.(l),4.784,0.6,250.0,0.60,214.1,8.315,2648388.9,2.076
165,1100.0,Standard + p.c.(l),4.768,1.0,250.0,0.60,212.4,7.165,2287380.1,1.872
#Mean,1100.0,,4.768,,,,,,,
#Std_Dev,0.0,,0.017,,,,,,,
166,1120.0,Standard + p.c.(l),4.772,0.5,250.0,0.60,215.1,7.462,2287380.1,1.876
167,1120.0,Standard + p.c.(l),4.807,0.6,250.0,0.60,212.0,7.415,2287380.1,1.871
168,1120.0,Standard + p.c.(l),4.833,0.6,250.0,0.60,211.4,7.368,2287380.1,2.061
#Mean,1120.0,,4.804,,,,,,,
#Std_Dev,0.0,,0.031,,,,,,,
169,1140.0,Standard + p.c.(l),4.789,0.5,250.0,0.60,212.2,7.692,2287380.1,1.894
170,1140.0,Standard + p.c.(l),4.809,0.6,250.0,0.60,211.3,7.882,2287380.1,1.908
171,1140.0,Standard + p.c.(l),4.830,0.6,250.0,0.60,210.5,7.748,2287380.1,1.858
#Mean,1140.0,,4.809,,,,,,,
#Std_Dev,0.0,,0.020,,,,,,,
172,1160.0,Standard + p.c.(l),4.874,0.6,250.0,0.60,208.6,8.108,2287380.1,1.888
173,1160.0,Standard + p.c.(l),4.905,0.5,250.0,0.60,208.3,7.995,2287380.1,2.08
174,1160.0,Standard + p.c.(l),4.888,0.5,250.0,0.60,208.6,8.01,2287380.1,1.871
#Mean,1160.0,,4.889,,,,,,,
#Std_Dev,0.0,,0.015,,,,,,,
175,1180.0,Standard + p.c.(l),4.935,0.6,250.0,0.60,206.4,8.197,2287380.1,1.849
176,1180.0,Standard + p.c.(l),4.912,0.6,250.0,0.60,206.4,8.265,2287380.1,2.062
177,1180.0,Standard + p.c.(l),4.929,0.5,250.0,0.60,205.7,8.154,2287380.1,2.034
#Mean,1180.0,,4.925,,,,,,,
#Std_Dev,0.0,,0.012,,,,,,,

File: data/LQG_putty/graphite-putty samples/Thermal Diffusivity/P3.csv
##Thermal_diffusivity

##General_information
#Database,set3.mdb
#Instrument,#LFA_467
#Identity,graphite putty set 3
#Date,2022-12-12
#Material,P3 - D
#Ref_temperature /�C,20.0
#Ref_density /(g/cm^3),1.000
#Sample,P3
#Type,#Single_layer
#Sample position,D
#Spotsize,2.8
#Filter,0
#Thickness_RT/mm,3.0500
#Diameter/mm,9.800
#Sensor,InSb (HT)
#Operator,MJA
#Remark_mment,---
#Cp_table,Cp_const
#Expansion_table,dL_const
#CalcCode,Standard + p.c./l/0-0-0
#MFC_Purge2_Gas,ARGON
#MFC_Protective_Gas,ARGON
,

##Results
#Shot_number,#Temperature/C,#Model,#Diffusivity/(mm^2/s),#Uncertainty/%,#Laser_voltage/V,#Pulse_width/ms,#Half_time,#T_Infin,#Ampl_gain,#Pulse_integr
1,25.1,Standard + p.c.(l),1.236,0.6,250.0,0.60,930.3,0.7094,50865869.1,2.051
2,25.0,Standard + p.c.(l),1.255,0.7,250.0,0.60,933.9,0.692,50865869.1,2.044
3,25.0,Standard + p.c.(l),1.243,0.7,250.0,0.60,942.9,0.7113,50865869.1,2.051
#Mean,25.0,,1.245,,,,,,,
#Std_Dev,0.0,,0.010,,,,,,,
4,40.0,Standard + p.c.(l),1.191,0.5,250.0,0.60,969.8,0.999,50865869.1,2.082
5,40.0,Standard + p.c.(l),1.202,0.4,250.0,0.60,960.8,0.9544,50865869.1,1.92
6,40.0,Standard + p.c.(l),1.195,0.5,250.0,0.60,953.0,0.9708,50865869.1,1.912
#Mean,40.0,,1.196,,,,,,,
#Std_Dev,0.0,,0.006,,,,,,,
7,60.0,Standard + p.c.(l),1.118,0.3,250.0,0.60,1038.7,1.47,50865869.1,2.003
8,60.0,Standard + p.c.(l),1.119,0.3,250.0,0.60,1028.7,1.466,50865869.1,2.03
9,60.0,Standard + p.c.(l),1.126,0.3,250.0,0.60,1031.1,1.456,50865869.1,2.039
#Mean,60.0,,1.121,,,,,,,
#Std_Dev,0.0,,0.004,,,,,,,
10,80.0,Standard + p.c.(l),1.031,0.3,250.0,0.60,1120.9,1.958,50865869.1,2.034
11,80.0,Standard + p.c.(l),1.030,0.3,250.0,0.60,1107.7,1.974,50865869.1,2.049
12,80.0,Standard + p.c.(l),1.028,0.3,250.0,0.60,1123.7,1.9,50865869.1,1.922
#Mean,80.0,,1.030,,,,,,,
#Std_Dev,0.0,,0.002,,,,,,,
13,100.0,Standard + p.c.(l),0.906,0.3,250.0,0.60,1265.2,2.521,50865869.1,1.912
14,100.0,Standard + p.c.(l),0.899,0.2,250.0,0.60,1273.9,2.567,50865869.1,2.073
15,100.0,Standard + p.c.(l),0.905,0.2,250.0,0.60,1263.4,2.586,50865869.1,2.05
#Mean,100.0,,0.903,,,,,,,
#Std_Dev,0.0,,0.004,,,,,,,
16,120.0,Standard + p.c.(l),0.849,0.2,250.0,0.60,1330.2,3.432,50865869.1,2.03
17,120.0,Standard + p.c.(l),0.850,0.1,250.0,0.60,1335.8,3.453,50865869.1,2.034
18,120.0,Standard + p.c.(l),0.851,0.1,250.0,0.60,1337.3,3.536,50865869.1,2.048
#Mean,120.0,,0.850,,,,,,,
#Std_Dev,0.0,,0.001,,,,,,,
19,140.0,Standard + p.c.(l),0.821,0.1,250.0,0.60,1372.7,4.515,50865869.1,2.032
20,140.0,Standard + p.c.(l),0.821,0.1,250.0,0.60,1375.5,4.579,50865869.1,2.038
21,140.0,Standard + p.c.(l),0.818,0.1,250.0,0.60,1376.7,4.449,50865869.1,1.9
#Mean,140.0,,0.820,,,,,,,
#Std_Dev,0.0,,0.002,,,,,,,
22,160.0,Standard + p.c.(l),0.790,0.1,250.0,0.60,1423.2,5.699,50865869.1,1.903
23,160.0,Standard + p.c.(l),0.792,0.1,250.0,0.60,1422.8,5.731,50865869.1,1.872
24,160.0,Standard + p.c.(l),0.792,0.1,250.0,0.60,1416.2,5.697,50865869.1,1.893
#Mean,160.0,,0.791,,,,,,,
#Std_Dev,0.0,,0.001,,,,,,,
25,180.0,Standard + p.c.(l),0.768,0.1,250.0,0.60,1454.6,7.383,50865869.1,2.046
26,180.0,Standard + p.c.(l),0.764,0.1,250.0,0.60,1459.4,7.36,50865869.1,2.045
27,180.0,Standard + p.c.(l),0.766,0.1,250.0,0.60,1461.8,7.272,50865869.1,1.894
#Mean,180.0,,0.766,,,,,,,
#Std_Dev,0.0,,0.002,,,,,,,
28,200.0,Standard + p.c.(l),0.742,0.1,250.0,0.60,1491.8,9.001,50865869.1,2.037
29,200.0,Standard + p.c.(l),0.743,0.1,250.0,0.60,1494.8,8.868,50865869.1,2.067
30,200.0,Standard + p.c.(l),0.746,0.1,250.0,0.60,1489.5,8.917,50865869.1,2.059
#Mean,200.0,,0.744,,,,,,,
#Std_Dev,0.0,,0.002,,,,,,,
31,220.0,Standard + p.c.(l),0.720,0.1,250.0,0.60,1537.5,10.53,50865869.1,1.915
32,220.0,Standard + p.c.(l),0.723,0.1,250.0,0.60,1531.7,8.449,39601455.1,2.048
33,220.0,Standard + p.c.(l),0.721,0.1,250.0,0.60,1532.8,8.206,39601455.1,1.903
#Mean,220.0,,0.721,,,,,,,
#Std_Dev,0.0,,0.001,,,,,,,
34,240.0,Standard + p.c.(l),0.696,0.1,250.0,0.60,1579.5,9.29,39601455.1,1.92
35,240.0,Standard + p.c.(l),0.696,0.1,250.0,0.60,1584.4,9.466,39601455.1,2.064
36,240.0,Standard + p.c.(l),0.695,0.1,250.0,0.60,1578.1,9.403,39601455.1,2.046
#Mean,240.0,,0.696,,,,,,,
#Std_Dev,0.0,,0.001,,,,,,,
37,260.0,Standard + p.c.(l),0.659,0.1,250.0,0.60,1659.9,9.119,39601455.1,1.923
38,260.0,Standard + p.c.(l),0.660,0.1,250.0,0.60,1665.6,9.352,39601455.1,2.098
39,260.0,Standard + p.c.(l),0.660,0.1,250.0,0.60,1657.8,9.266,39601455.1,2.061
#Mean,260.0,,0.660,,,,,,,
#Std_Dev,0.0,,0.001,,,,,,,
40,280.0,Standard + p.c.(l),0.594,0.1,250.0,0.60,1841.7,5.105,19776086.4,1.893
41,280.0,Standard + p.c.(l),0.598,0.1,250.0,0.60,1825.8,4.221,16446827.4,1.903
42,280.0,Standard + p.c.(l),0.606,0.1,250.0,0.60,1809.3,8.155,33195603.0,1.925
#Mean,280.0,,0.599,,,,,,,
#Std_Dev,0.0,,0.006,,,,,,,
43,300.0,Standard + p.c.(l),0.595,0.2,250.0,0.60,1841.3,9.252,33195603.0,2.057
44,300.0,Standard + p.c.(l),0.610,0.3,250.0,0.60,1840.0,8.902,33195603.0,1.933
45,300.0,Standard + p.c.(l),0.609,0.2,250.0,0.60,1820.2,9.293,33195603.0,2.085
#Mean,300.0,,0.605,,,,,,,
#Std_Dev,0.0,,0.008,,,,,,,
46,320.0,Standard + p.c.(l),0.637,0.2,250.0,0.60,1731.9,10.53,33195603.0,2.022
47,320.0,Standard + p.c.(l),0.639,0.3,250.0,0.60,1715.4,8.252,25627324.2,2.037
48,320.0,Standard + p.c.(l),0.633,0.3,250.0,0.60,1721.9,8.193,25627324.2,2.042
#Mean,320.0,,0.637,,,,,,,
#Std_Dev,0.0,,0.003,,,,,,,
49,340.0,Standard + p.c.(l),0.699,0.3,250.0,0.60,1592.4,4.289,12816400.1,2.072
50,340.0,Standard + p.c.(l),0.701,0.3,250.0,0.60,1572.8,8.237,24507141.1,2.079
51,340.0,Standard + p.c.(l),0.703,0.3,250.0,0.60,1568.5,8.105,24507141.1,2.043
#Mean,340.0,,0.701,,,,,,,
#Std_Dev,0.0,,0.002,,,,,,,
52,360.0,Standard + p.c.(l),1.085,0.6,250.0,0.60,1036.6,10.41,24507141.1,2.033
53,360.0,Standard + p.c.(l),1.083,0.5,250.0,0.60,1044.1,7.417,18311712.6,1.937
54,360.0,Standard + p.c.(l),1.098,0.5,250.0,0.60,1033.6,7.411,18311712.6,1.893
#Mean,360.0,,1.089,,,,,,,
#Std_Dev,0.0,,0.008,,,,,,,
55,380.0,Standard + p.c.(l),1.384,0.6,250.0,0.60,825.6,9.076,18311712.6,2.085
56,380.0,Standard + p.c.(l),1.393,0.6,250.0,0.60,826.8,7.325,15113870.8,2.046
57,380.0,Standard + p.c.(l),1.399,0.6,250.0,0.60,822.9,7.2,15113870.8,2.051
#Mean,380.0,,1.392,,,,,,,
#Std_Dev,0.0,,0.008,,,,,,,
58,400.0,Standard + p.c.(l),1.493,0.6,250.0,0.60,773.9,8.431,15113870.8,2.03
59,400.0,Standard + p.c.(l),1.491,0.6,250.0,0.60,777.7,8.131,15113870.8,1.872
60,400.0,Standard + p.c.(l),1.495,0.6,250.0,0.60,773.5,8.335,15113870.8,2.049
#Mean,400.0,,1.493,,,,,,,
#Std_Dev,0.0,,0.002,,,,,,,
61,420.0,Standard + p.c.(l),1.509,0.6,250.0,0.60,758.8,9.326,15113870.8,2.029
62,420.0,Standard + p.c.(l),1.566,0.6,250.0,0.60,748.2,7.282,12027890.6,2.062
63,420.0,Standard + p.c.(l),1.537,0.6,250.0,0.60,755.0,7.26,12027890.6,1.899
#Mean,420.0,,1.537,,,,,,,
#Std_Dev,0.0,,0.029,,,,,,,
64,440.0,Standard + p.c.(l),1.586,0.7,250.0,0.60,729.9,7.813,12027890.6,1.909
65,440.0,Standard + p.c.(l),1.585,0.6,250.0,0.60,730.5,8.122,12027890.6,2.075
66,440.0,Standard + p.c.(l),1.577,0.6,250.0,0.60,732.2,7.919,12027890.6,1.899
#Mean,440.0,,1.582,,,,,,,
#Std_Dev,0.0,,0.005,,,,,,,
67,460.0,Standard + p.c.(l),1.668,0.7,250.0,0.60,695.1,8.631,12027890.6,1.917
68,460.0,Standard + p.c.(l),1.642,0.6,250.0,0.60,701.5,7.512,10166133.4,2.086
69,460.0,Standard + p.c.(l),1.641,0.6,250.0,0.60,704.0,7.469,10166133.4,2.065
#Mean,460.0,,1.650,,,,,,,
#Std_Dev,0.0,,0.016,,,,,,,
70,480.0,Standard + p.c.(l),1.721,0.7,250.0,0.60,672.9,8.05,10166133.4,1.922
71,480.0,Standard + p.c.(l),1.709,0.6,250.0,0.60,676.9,8.188,10166133.4,2.075
72,480.0,Standard + p.c.(l),1.714,0.6,250.0,0.60,677.1,8.238,10166133.4,2.042
#Mean,480.0,,1.715,,,,,,,
#Std_Dev,0.0,,0.006,,,,,,,
73,500.0,Standard + p.c.(l),1.811,0.7,250.0,0.60,642.5,4.358,5086586.9,1.9
74,500.0,Standard + p.c.(l),1.789,0.7,250.0,0.60,647.2,4.359,5086586.9,1.9
75,500.0,Standard + p.c.(l),1.783,0.6,250.0,0.60,651.5,4.522,5086586.9,2.03
#Mean,500.0,,1.794,,,,,,,
#Std_Dev,0.0,,0.015,,,,,,,
76,520.0,Standard + p.c.(l),1.889,0.7,250.0,0.60,615.3,4.839,5086586.9,2.056
77,520.0,Standard + p.c.(l),1.863,0.7,250.0,0.60,620.3,4.9,5086586.9,2.06
78,520.0,Standard + p.c.(l),1.869,0.7,250.0,0.60,620.0,4.737,5086586.9,1.892
#Mean,520.0,,1.874,,,,,,,
#Std_Dev,0.0,,0.014,,,,,,,
79,540.0,Standard + p.c.(l),2.005,0.8,250.0,0.60,580.8,5.25,5086586.9,2.022
80,540.0,Standard + p.c.(l),1.975,0.7,250.0,0.60,591.2,5.052,5086586.9,1.914
81,540.0,Standard + p.c.(l),1.964,0.6,250.0,0.60,594.4,5.083,5086586.9,2.042
#Mean,540.0,,1.981,,,,,,,
#Std_Dev,0.0,,0.021,,,,,,,
82,560.0,Standard + p.c.(l),2.119,0.8,250.0,0.60,553.8,5.489,5086586.9,1.896
83,560.0,Standard + p.c.(l),2.077,0.7,250.0,0.60,559.9,5.605,5086586.9,2.069
84,560.0,Standard + p.c.(l),2.077,0.6,250.0,0.60,559.8,5.574,5086586.9,2.07
#Mean,560.0,,2.091,,,,,,,
#Std_Dev,0.0,,0.025,,,,,,,
85,580.0,Standard + p.c.(l),2.207,0.7,250.0,0.60,529.9,5.941,5086586.9,2.058
86,580.0,Standard + p.c.(l),2.163,0.7,250.0,0.60,537.4,6.007,5086586.9,1.895
87,580.0,Standard + p.c.(l),2.155,0.7,250.0,0.60,537.9,5.974,5086586.9,2.063
#Mean,580.0,,2.175,,,,,,,
#Std_Dev,0.0,,0.028,,,,,,,
88,600.0,Standard + p.c.(l),2.280,0.7,250.0,0.60,511.0,6.389,5086586.9,2.025
89,600.0,Standard + p.c.(l),2.288,0.6,250.0,0.60,513.7,6.319,5086586.9,2.078
90,600.0,Standard + p.c.(l),2.258,0.7,250.0,0.60,517.1,6.339,5086586.9,2.054
#Mean,600.0,,2.275,,,,,,,
#Std_Dev,0.0,,0.015,,,,,,,
91,620.0,Standard + p.c.(l),2.368,0.7,250.0,0.60,496.9,6.562,5086586.9,1.915
92,620.0,Standard + p.c.(l),2.380,0.6,250.0,0.60,493.9,6.747,5086586.9,2.066
93,620.0,Standard + p.c.(l),2.349,0.6,250.0,0.60,498.0,6.714,5086586.9,2.07
#Mean,620.0,,2.366,,,,,,,
#Std_Dev,0.0,,0.016,,,,,,,
94,640.0,Standard + p.c.(l),2.450,0.7,250.0,0.60,478.3,7.171,5086586.9,2.05
95,640.0,Standard + p.c.(l),2.405,0.6,250.0,0.60,484.1,7.257,5086586.9,2.003
96,640.0,Standard + p.c.(l),2.412,0.6,250.0,0.60,482.6,7.256,5086586.9,2.05
#Mean,640.0,,2.422,,,,,,,
#Std_Dev,0.0,,0.024,,,,,,,
97,660.0,Standard + p.c.(l),2.542,0.9,250.0,0.60,462.2,7.749,5086586.9,2.05
98,660.0,Standard + p.c.(l),2.510,0.6,250.0,0.60,467.7,7.348,5086586.9,1.889
99,660.0,Standard + p.c.(l),2.526,0.7,250.0,0.60,464.8,7.549,5086586.9,2.057
#Mean,660.0,,2.526,,,,,,,
#Std_Dev,0.0,,0.016,,,,,,,
100,680.0,Standard + p.c.(l),2.690,0.7,250.0,0.60,438.4,8.124,5086586.9,2.069
101,680.0,Standard + p.c.(l),2.593,0.6,250.0,0.60,447.0,8.02,5086586.9,2.051
102,680.0,Standard + p.c.(l),2.600,0.6,250.0,0.60,449.1,7.868,5086586.9,1.884
#Mean,680.0,,2.628,,,,,,,
#Std_Dev,0.0,,0.054,,,,,,,
103,700.0,Standard + p.c.(l),2.772,0.6,250.0,0.60,423.6,8.225,5086586.9,1.91
104,700.0,Standard + p.c.(l),2.713,0.6,250.0,0.60,428.5,8.397,5086586.9,2.092
105,700.0,Standard + p.c.(l),2.736,0.6,250.0,0.60,425.6,7.177,4393825.7,2.041
#Mean,700.0,,2.740,,,,,,,
#Std_Dev,0.0,,0.030,,,,,,,
106,720.0,Standard + p.c.(l),2.924,0.7,250.0,0.60,403.0,7.524,4393825.7,2.021
107,720.0,Standard + p.c.(l),2.858,0.6,250.0,0.60,408.9,7.449,4393825.7,2.068
108,720.0,Standard + p.c.(l),2.883,0.6,250.0,0.60,408.1,7.486,4393825.7,2.046
#Mean,720.0,,2.888,,,,,,,
#Std_Dev,0.0,,0.034,,,,,,,
109,740.0,Standard + p.c.(l),3.081,0.8,250.0,0.60,382.5,7.831,4393825.7,1.897
110,740.0,Standard + p.c.(l),2.983,0.5,250.0,0.60,394.2,7.929,4393825.7,2.056
111,740.0,Standard + p.c.(l),2.974,0.6,250.0,0.60,394.4,7.653,4393825.7,1.867
#Mean,740.0,,3.013,,,,,,,
#Std_Dev,0.0,,0.060,,,,,,,
112,760.0,Standard + p.c.(l),3.094,0.7,250.0,0.60,378.1,8.302,4393825.7,2.08
113,760.0,Standard + p.c.(l),3.101,0.6,250.0,0.60,381.0,7.977,4393825.7,1.908
114,760.0,Standard + p.c.(l),3.040,0.6,250.0,0.60,381.6,8.284,4393825.7,2.054
#Mean,760.0,,3.078,,,,,,,
#Std_Dev,0.0,,0.033,,,,,,,
115,779.9,Standard + p.c.(l),3.198,0.7,250.0,0.60,367.5,8.648,4393825.7,2.064
116,780.0,Standard + p.c.(l),3.169,0.6,250.0,0.60,368.5,7.128,3649670.2,2.057
117,780.0,Standard + p.c.(l),3.100,0.6,250.0,0.60,375.3,7.203,3649670.2,2.052
#Mean,780.0,,3.156,,,,,,,
#Std_Dev,0.1,,0.050,,,,,,,
118,800.0,Standard + p.c.(l),3.301,0.7,250.0,0.60,355.5,7.842,3649670.2,1.933
119,800.0,Standard + p.c.(l),3.253,0.6,250.0,0.60,360.6,7.402,3649670.2,1.879
120,800.0,Standard + p.c.(l),3.277,0.6,250.0,0.60,360.4,7.504,3649670.2,2.065
#Mean,800.0,,3.277,,,,,,,
#Std_Dev,0.0,,0.024,,,,,,,
121,820.0,Standard + p.c.(l),3.398,0.9,250.0,0.60,347.6,8.119,3649670.2,2.053
122,820.0,Standard + p.c.(l),3.333,0.8,250.0,0.60,353.8,8.007,3649670.2,2.052
123,820.0,Standard + p.c.(l),3.332,0.6,250.0,0.60,349.8,8.086,3649670.2,2.062
#Mean,820.0,,3.354,,,,,,,
#Std_Dev,0.0,,0.038,,,,,,,
124,840.0,Standard + p.c.(l),3.427,0.7,250.0,0.60,342.2,8.576,3649670.2,1.911
125,840.0,Standard + p.c.(l),3.375,0.7,250.0,0.60,345.9,6.894,3066736.8,1.902
126,840.0,Standard + p.c.(l),3.380,0.6,250.0,0.60,346.7,7.234,3066736.8,2.108
#Mean,840.0,,3.394,,,,,,,
#Std_Dev,0.0,,0.029,,,,,,,
127,860.0,Standard + p.c.(l),3.538,0.8,250.0,0.60,332.2,7.561,3066736.8,1.888
128,860.0,Standard + p.c.(l),3.450,0.7,250.0,0.60,341.9,7.53,3066736.8,2.071
129,860.0,Standard + p.c.(l),3.385,0.7,250.0,0.60,346.0,7.515,3066736.8,2.068
#Mean,860.0,,3.457,,,,,,,
#Std_Dev,0.0,,0.077,,,,,,,
130,880.0,Standard + p.c.(l),3.520,0.8,250.0,0.60,330.7,8.039,3066736.8,2.033
131,880.0,Standard + p.c.(l),3.438,0.7,250.0,0.60,334.4,7.783,3066736.8,1.896
132,880.0,Standard + p.c.(l),3.397,0.6,250.0,0.60,340.8,7.915,3066736.8,2.089
#Mean,880.0,,3.452,,,,,,,
#Std_Dev,0.0,,0.062,,,,,,,
133,900.0,Standard + p.c.(l),3.547,0.8,250.0,0.60,327.9,8.448,3066736.8,1.873
134,900.0,Standard + p.c.(l),3.456,0.6,250.0,0.60,333.1,7.244,2648388.9,2.08
135,900.0,Standard + p.c.(l),3.440,0.6,250.0,0.60,336.7,7.055,2648388.9,1.888
#Mean,900.0,,3.481,,,,,,,
#Std_Dev,0.0,,0.057,,,,,,,
136,920.0,Standard + p.c.(l),3.613,0.8,250.0,0.60,323.7,7.517,2648388.9,1.892
137,920.0,Standard + p.c.(l),3.518,0.6,250.0,0.60,330.2,7.456,2648388.9,2.085
138,920.0,Standard + p.c.(l),3.491,0.5,250.0,0.60,333.4,7.349,2648388.9,1.886
#Mean,920.0,,3.541,,,,,,,
#Std_Dev,0.0,,0.064,,,,,,,
139,940.0,Standard + p.c.(l),3.629,0.9,250.0,0.60,320.5,7.754,2648388.9,1.879
140,940.0,Standard + p.c.(l),3.515,0.6,250.0,0.60,328.9,7.768,2648388.9,2.077
141,940.0,Standard + p.c.(l),3.479,0.6,250.0,0.60,331.9,7.739,2648388.9,2.048
#Mean,940.0,,3.541,,,,,,,
#Std_Dev,0.0,,0.078,,,,,,,
142,960.0,Standard + p.c.(l),3.602,0.7,250.0,0.60,325.8,8.091,2648388.9,1.893
143,960.0,Standard + p.c.(l),3.519,0.5,250.0,0.60,329.1,8.096,2648388.9,2.077
144,960.0,Standard + p.c.(l),3.486,0.6,250.0,0.60,330.0,7.975,2648388.9,1.874
#Mean,960.0,,3.536,,,,,,,
#Std_Dev,0.0,,0.060,,,,,,,
145,980.0,Standard + p.c.(l),3.571,0.7,250.0,0.60,324.6,8.289,2648388.9,1.874
146,980.0,Standard + p.c.(l),3.537,0.6,250.0,0.60,326.2,8.373,2648388.9,2.04
147,980.0,Standard + p.c.(l),3.521,0.7,250.0,0.60,327.9,8.368,2648388.9,1.891
#Mean,980.0,,3.543,,,,,,,
#Std_Dev,0.0,,0.026,,,,,,,
148,1000.0,Standard + p.c.(l),3.602,0.7,250.0,0.60,325.3,8.53,2648388.9,1.885
149,1000.0,Standard + p.c.(l),3.592,0.6,250.0,0.60,322.5,7.333,2260705.3,1.875
150,1000.0,Standard + p.c.(l),3.532,0.5,250.0,0.60,324.7,7.405,2260705.3,2.061
#Mean,1000.0,,3.575,,,,,,,
#Std_Dev,0.0,,0.037,,,,,,,
151,1020.0,Standard + p.c.(l),3.643,0.6,250.0,0.60,318.6,7.658,2260705.3,2.022
152,1020.0,Standard + p.c.(l),3.528,0.5,250.0,0.60,325.3,7.675,2260705.3,2.065
153,1020.0,Standard + p.c.(l),3.537,0.5,250.0,0.60,323.2,7.45,2260705.3,2.012
#Mean,1020.0,,3.569,,,,,,,
#Std_Dev,0.0,,0.064,,,,,,,
154,1040.0,Standard + p.c.(l),3.611,0.6,250.0,0.60,318.4,7.865,2260705.3,2.047
155,1040.0,Standard + p.c.(l),3.585,0.6,250.0,0.60,318.6,7.807,2260705.3,2.066
156,1040.0,Standard + p.c.(l),3.548,0.5,250.0,0.60,322.3,7.795,2260705.3,1.884
#Mean,1040.0,,3.581,,,,,,,
#Std_Dev,0.0,,0.032,,,,,,,
157,1060.0,Standard + p.c.(l),3.528,0.6,250.0,0.60,321.9,8.237,2260705.3,2.038
158,1060.0,Standard + p.c.(l),3.559,0.5,250.0,0.60,319.3,8.222,2260705.3,2.061
159,1060.0,Standard + p.c.(l),3.551,0.5,250.0,0.60,321.9,8.213,2260705.3,1.882
#Mean,1060.0,,3.546,,,,,,,
#Std_Dev,0.0,,0.016,,,,,,,
160,1080.0,Standard + p.c.(l),3.487,0.6,250.0,0.60,324.8,8.536,2260705.3,2.077
161,1080.0,Standard + p.c.(l),3.556,0.6,250.0,0.60,318.5,8.458,2260705.3,2.07
162,1080.0,Standard + p.c.(l),3.576,0.5,250.0,0.60,319.6,8.453,2260705.3,2.052
#Mean,1080.0,,3.540,,,,,,,
#Std_Dev,0.0,,0.047,,,,,,,
163,1100.0,Standard + p.c.(l),3.545,0.4,250.0,0.60,318.7,8.726,2260705.3,1.916
164,1100.0,Standard + p.c.(l),3.587,0.4,250.0,0.60,316.4,8.804,2260705.3,1.876
165,1100.0,Standard + p.c.(l),3.570,0.5,250.0,0.60,315.7,8.744,2260705.3,1.879
#Mean,1100.0,,3.567,,,,,,,
#Std_Dev,0.0,,0.021,,,,,,,
166,1120.0,Standard + p.c.(l),3.550,0.3,250.0,0.60,319.1,9.004,2260705.3,2.056
167,1120.0,Standard + p.c.(l),3.537,0.4,250.0,0.60,317.4,7.752,1952811.3,2.062
168,1120.0,Standard + p.c.(l),3.638,0.5,250.0,0.60,313.1,7.718,1952811.3,2.055
#Mean,1120.0,,3.575,,,,,,,
#Std_Dev,0.0,,0.055,,,,,,,
169,1140.0,Standard + p.c.(l),3.441,0.4,250.0,0.60,318.4,8.04,1952811.3,1.858
170,1140.0,Standard + p.c.(l),3.624,0.5,250.0,0.60,309.9,8.013,1952811.3,2.078
171,1140.0,Standard + p.c.(l),3.526,0.5,250.0,0.60,317.4,7.932,1952811.3,2.057
#Mean,1140.0,,3.530,,,,,,,
#Std_Dev,0.0,,0.092,,,,,,,
172,1160.0,Standard + p.c.(l),3.540,0.5,250.0,0.60,311.5,8.091,1952811.3,1.887
173,1160.0,Standard + p.c.(l),3.590,0.4,250.0,0.60,310.7,8.226,1952811.3,1.887
174,1160.0,Standard + p.c.(l),3.625,0.5,250.0,0.60,309.1,8.072,1952811.3,2.072
#Mean,1160.0,,3.585,,,,,,,
#Std_Dev,0.0,,0.042,,,,,,,
175,1180.0,Standard + p.c.(l),3.548,0.4,250.0,0.60,311.5,8.054,1952811.3,2.068
176,1180.0,Standard + p.c.(l),3.654,0.5,250.0,0.60,305.4,8.273,1952811.3,1.879
177,1180.0,Standard + p.c.(l),3.646,0.5,250.0,0.60,305.4,8.28,1952811.3,1.909
#Mean,1180.0,,3.616,,,,,,,
#Std_Dev,0.0,,0.059,,,,,,,
