Repository: mary-foxen/graphite-modeling

# graphite-modeling

Impact of surface properties on effective thermal conductivity of coated graphite

File: data/LQG_putty/graphite-putty samples/Thermal_Diffusivity/2_mean.csv
#Shot_number,#Temperature/C,#Model,#Diffusivity/(mm^2/s),#Uncertainty/%,#Laser_voltage/V,#Pulse_width/ms,#Half_time,#T_Infin,#Ampl_gain,#Pulse_integr
#Mean,25.0,,4.185,,,,,,,
#Mean,40.0,,4.056,,,,,,,
#Mean,60.0,,3.9139999999999997,,,,,,,
#Mean,80.0,,3.736,,,,,,,
#Mean,100.0,,3.58,,,,,,,
#Mean,120.0,,3.449,,,,,,,
#Mean,140.0,,3.2769999999999997,,,,,,,
#Mean,160.0,,3.17,,,,,,,
#Mean,180.0,,3.096,,,,,,,
#Mean,200.0,,3.0010000000000003,,,,,,,
#Mean,220.0,,2.9360000000000004,,,,,,,
#Mean,240.0,,2.885,,,,,,,
#Mean,260.0,,2.8360000000000003,,,,,,,
#Mean,280.0,,2.802,,,,,,,
#Mean,300.0,,2.793,,,,,,,
#Mean,320.0,,2.8360000000000003,,,,,,,
#Mean,340.0,,2.9739999999999998,,,,,,,
#Mean,360.0,,3.185,,,,,,,
#Mean,380.0,,3.307,,,,,,,
#Mean,400.0,,3.3110000000000004,,,,,,,
#Mean,420.0,,3.28,,,,,,,
#Mean,440.0,,3.2489999999999997,,,,,,,
#Mean,460.0,,3.218,,,,,,,
#Mean,480.0,,3.201,,,,,,,
#Mean,500.0,,3.176,,,,,,,
#Mean,520.0,,3.165,,,,,,,
#Mean,540.0,,3.148,,,,,,,
#Mean,560.0,,3.135,,,,,,,
#Mean,580.0,,3.128,,,,,,,
#Mean,600.0,,3.139,,,,,,,
#Mean,620.0,,3.127,,,,,,,
#Mean,640.0,,3.115,,,,,,,
#Mean,660.0,,3.1319999999999997,,,,,,,
#Mean,680.0,,3.14,,,,,,,
#Mean,700.0,,3.147,,,,,,,
#Mean,720.0,,3.165,,,,,,,
#Mean,740.0,,3.177,,,,,,,
#Mean,760.0,,3.213,,,,,,,
#Mean,780.0,,3.214,,,,,,,
#Mean,800.0,,3.222,,,,,,,
#Mean,820.0,,3.2239999999999998,,,,,,,
#Mean,840.0,,3.2319999999999998,,,,,,,
#Mean,860.0,,3.2319999999999998,,,,,,,
#Mean,880.0,,3.2680000000000002,,,,,,,
#Mean,900.0,,3.293,,,,,,,
#Mean,920.0,,3.2939999999999996,,,,,,,
#Mean,940.0,,3.33,,,,,,,
#Mean,960.0,,3.367,,,,,,,
#Mean,980.0,,3.446,,,,,,,
#Mean,1000.0,,3.4010000000000002,,,,,,,
#Mean,1020.0,,3.4730000000000003,,,,,,,
#Mean,1040.0,,3.5,,,,,,,
#Mean,1060.0,,3.551,,,,,,,
#Mean,1080.0,,3.58,,,,,,,
#Mean,1100.0,,3.6519999999999997,,,,,,,
#Mean,1120.0,,3.693,,,,,,,
#Mean,1140.0,,3.737,,,,,,,
#Mean,1180.0,,3.884,,,,,,,

File: data/LQG_putty/graphite-putty samples/Thermal_Diffusivity/5_mean.csv
#Shot_number,#Temperature/C,#Model,#Diffusivity/(mm^2/s),#Uncertainty/%,#Laser_voltage/V,#Pulse_width/ms,#Half_time,#T_Infin,#Ampl_gain,#Pulse_integr
#Mean,25.0,,7.281000000000001,,,,,,,
#Mean,40.0,,7.072,,,,,,,
#Mean,60.0,,6.808,,,,,,,
#Mean,80.0,,6.595,,,,,,,
#Mean,100.0,,6.367000000000001,,,,,,,
#Mean,120.0,,6.169,,,,,,,
#Mean,140.0,,5.98,,,,,,,
#Mean,160.0,,5.809,,,,,,,
#Mean,180.0,,5.641,,,,,,,
#Mean,200.0,,5.499,,,,,,,
#Mean,220.0,,5.351,,,,,,,
#Mean,240.0,,5.216,,,,,,,
#Mean,260.0,,5.096,,,,,,,
#Mean,280.0,,4.978,,,,,,,
#Mean,300.0,,4.867,,,,,,,
#Mean,320.0,,4.771,,,,,,,
#Mean,340.0,,4.687,,,,,,,
#Mean,360.0,,4.598,,,,,,,
#Mean,380.0,,4.513999999999999,,,,,,,
#Mean,400.0,,4.434,,,,,,,
#Mean,420.0,,4.37,,,,,,,
#Mean,440.0,,4.2989999999999995,,,,,,,
#Mean,460.0,,4.226,,,,,,,
#Mean,480.0,,4.1739999999999995,,,,,,,
#Mean,500.0,,4.109,,,,,,,
#Mean,520.0,,4.055,,,,,,,
#Mean,540.0,,4.008,,,,,,,
#Mean,560.0,,3.96,,,,,,,
#Mean,580.0,,3.9160000000000004,,,,,,,
#Mean,600.0,,3.8789999999999996,,,,,,,
#Mean,620.0,,3.8369999999999997,,,,,,,
#Mean,640.0,,3.805,,,,,,,
#Mean,660.0,,3.7760000000000002,,,,,,,
#Mean,680.0,,3.7289999999999996,,,,,,,
#Mean,700.0,,3.697,,,,,,,
#Mean,720.0,,3.68,,,,,,,
#Mean,740.0,,3.647,,,,,,,
#Mean,760.0,,3.63,,,,,,,
#Mean,780.0,,3.614,,,,,,,
#Mean,800.0,,3.59,,,,,,,
#Mean,820.0,,3.591,,,,,,,
#Mean,840.0,,3.575,,,,,,,
#Mean,860.0,,3.5389999999999997,,,,,,,
#Mean,880.0,,3.557,,,,,,,
#Mean,900.0,,3.57,,,,,,,
#Mean,920.0,,3.548,,,,,,,
#Mean,940.0,,3.602,,,,,,,
#Mean,960.0,,3.6,,,,,,,
#Mean,1000.0,,3.658,,,,,,,
#Mean,1020.0,,3.676,,,,,,,
#Mean,1040.0,,3.7110000000000003,,,,,,,
#Mean,1060.0,,3.721,,,,,,,
#Mean,1080.0,,3.7439999999999998,,,,,,,
#Mean,1100.0,,3.819,,,,,,,
#Mean,1120.0,,3.803,,,,,,,
#Mean,1140.0,,3.884,,,,,,,
#Mean,1180.0,,4.027,,,,,,,

File: data/LQG_putty/graphite-putty samples/Thermal_Diffusivity/8_mean.csv
#Shot_number,#Temperature/C,#Model,#Diffusivity/(mm^2/s),#Uncertainty/%,#Laser_voltage/V,#Pulse_width/ms,#Half_time,#T_Infin,#Ampl_gain,#Pulse_integr
#Mean,25.0,,5.114,,,,,,,
#Mean,40.0,,4.971,,,,,,,
#Mean,60.0,,4.779,,,,,,,
#Mean,80.0,,4.544,,,,,,,
#Mean,100.0,,4.331,,,,,,,
#Mean,120.0,,4.228,,,,,,,
#Mean,140.0,,4.126,,,,,,,
#Mean,160.0,,4.021,,,,,,,
#Mean,180.0,,3.915,,,,,,,
#Mean,200.0,,3.825,,,,,,,
#Mean,220.0,,3.739,,,,,,,
#Mean,240.0,,3.6689999999999996,,,,,,,
#Mean,260.0,,3.5989999999999998,,,,,,,
#Mean,280.0,,3.5410000000000004,,,,,,,
#Mean,300.0,,3.5189999999999997,,,,,,,
#Mean,320.0,,3.5039999999999996,,,,,,,
#Mean,340.0,,3.502,,,,,,,
#Mean,360.0,,3.608,,,,,,,
#Mean,380.0,,3.7439999999999998,,,,,,,
#Mean,400.0,,3.798,,,,,,,
#Mean,420.0,,3.824,,,,,,,
#Mean,440.0,,3.753,,,,,,,
#Mean,460.0,,3.696,,,,,,,
#Mean,480.0,,3.685,,,,,,,
#Mean,500.0,,3.657,,,,,,,
#Mean,520.0,,3.6319999999999997,,,,,,,
#Mean,540.0,,3.608,,,,,,,
#Mean,560.0,,3.595,,,,,,,
#Mean,580.0,,3.583,,,,,,,
#Mean,600.0,,3.5669999999999997,,,,,,,
#Mean,620.0,,3.5610000000000004,,,,,,,
#Mean,640.0,,3.554,,,,,,,
#Mean,660.0,,3.511,,,,,,,
#Mean,680.0,,3.489,,,,,,,
#Mean,700.0,,3.4389999999999996,,,,,,,
#Mean,720.0,,3.418,,,,,,,
#Mean,740.0,,3.3760000000000003,,,,,,,
#Mean,760.0,,3.36,,,,,,,
#Mean,780.0,,3.3310000000000004,,,,,,,
#Mean,800.0,,3.3939999999999997,,,,,,,
#Mean,820.0,,3.384,,,,,,,
#Mean,840.0,,3.41,,,,,,,
#Mean,860.0,,3.411,,,,,,,
#Mean,880.0,,3.404,,,,,,,
#Mean,900.0,,3.4160000000000004,,,,,,,
#Mean,920.0,,3.427,,,,,,,
#Mean,940.0,,3.445,,,,,,,
#Mean,960.0,,3.465,,,,,,,
#Mean,980.0,,3.51,,,,,,,
#Mean,1000.0,,3.549,,,,,,,
#Mean,1020.0,,3.5669999999999997,,,,,,,
#Mean,1040.0,,3.6439999999999997,,,,,,,
#Mean,1060.0,,3.699,,,,,,,
#Mean,1080.0,,3.7319999999999998,,,,,,,
#Mean,1100.0,,3.8,,,,,,,
#Mean,1120.0,,3.841,,,,,,,
#Mean,1140.0,,3.89,,,,,,,
#Mean,1160.0,,3.94,,,,,,,
#Mean,1180.0,,4.015,,,,,,,
